Repository: sachinnenaniya16/photoimpedance-ml-schottky-plasmonic

# Wavelength-Resolved Photo-Impedance and Leakage-Aware Machine Learning Reveal a Schottky-to-Plasmonic Mechanism Transition in Ag/Au/g-C₃N₄ Photocathodes for Hydrogen Evolution

This repository contains the complete data-analysis and machine-learning pipeline supporting the manuscript above. It links wavelength-resolved photo-electrochemical impedance spectroscopy (EIS) of plasmonic metal (Ag, Au) / g-C₃N₄ photocathodes to their photocatalytic hydrogen-evolution performance, and uses interpretable machine learning to identify which electrochemical descriptors govern that performance across illumination conditions.

The dataset comprises 7 catalysts (bare g-C₃N₄ and Ag/Au at three loadings each) measured under 4 illumination conditions (dark, 410 nm, 440 nm, full spectrum) at 3 applied voltages — 84 rows in total, each carrying EIS-derived descriptors (charge-transfer resistance, relaxation time, Nyquist-derived quantities), linear-sweep voltammetry descriptors (Tafel slope, onset potential), chronoamperometry stability metrics, and structural/optical characterization (TEM, XRD, steady-state and time-resolved PL, UV-Vis).

## Repository structure

```
01_data_preparation.ipynb      Assembly and cleaning of the 84-row master table from raw instrument files
02_correlation_analysis.ipynb  Pairwise descriptor-target correlation analysis
03_PCA.ipynb                   Principal component analysis of the descriptor space
04_RF_SHAP_PDP.ipynb           Random Forest models with SHAP importance and partial dependence
05_GPR_models.ipynb            Gaussian Process Regression and linear (LASSO) models per target
06_prediction_benchmark.ipynb  Hyperparameter-tuned RF, GPR, SVR, GB, and ElasticNet benchmark
SI_Raw_EIS_Figures.ipynb       Supplementary raw Nyquist plots for all seven catalysts
utils.py                       Shared constants and functions imported by every notebook
Dataset/                       Raw instrument files (EIS .DTA, LSV, TEM, XRD, PL, UV-Vis)
Results/                       Generated master table, figures, and saved model artifacts
Publication/                   Manuscript and ESI source files
```

`utils.py` is the single source of truth for the feature list, target definitions, plotting conventions, and the cross-validation/scoring routines. Every notebook imports from it rather than redefining these locally, so results are consistent by construction across the whole project.

## Methodology

**Grouped validation.** The master table has 84 rows: 7 catalysts × 4 illumination conditions × 3 voltages. The three voltage rows for a given catalyst × condition are not independent measurements for most targets, so all cross-validation is performed at the level of the 28 catalyst × condition groups (Leave-One-Group-Out), never at the level of individual rows.

**Target-specific feature sets.** A small number of EIS-derived columns are constructed as direct algebraic functions of one particular target (an identity, a group mean, a voltage-derivative, or a ratio). Each such column is a valid predictor for every target except the one it is derived from, so it is excluded only from that target's feature set (`DERIVED_FROM_TARGET` in `utils.py`):

| Target | Excluded from its own feature set |
|---|---|
| Relaxation time (`tau_s`) | `peak_freq_Hz` |
| LSPR resistance drop (`delta_Rct`) | `delta_Rct_mean`, `dDeltaRct_dV` |
| Charge-transfer resistance (`Rct_ohm`) | `Rct_ratio`, `Rct_ratio_mean` |

**Model selection.** Five targets are modeled: photocurrent at −0.7 V, charge-transfer resistance, LSPR-induced resistance drop, relaxation time, and Tafel slope. Notebook 05 establishes the primary (reported) model per target; Notebook 06 benchmarks tuned Random Forest, Gaussian Process, Support Vector, Gradient Boosting, and ElasticNet regressors against those reported models under identical grouped cross-validation, with 95% confidence intervals obtained by group-level bootstrap (2000 resamples).

## Key results

Grouped-LOOCV R² (with 95% bootstrap CI) for the reported model of each target:

| Target | Model | R² | 95% CI |
|---|---|---|---|
| Photocurrent J (−0.7 V) | LASSO (α = 0.05) | 0.533 | [0.269, 0.766] |
| Charge-transfer resistance | GPR | 0.909 | [0.877, 0.947] |
| LSPR resistance drop | LASSO (α = 0.01) | 0.813 | [0.658, 0.895] |
| Relaxation time | GPR | 0.860 | [0.827, 0.898] |
| Tafel slope | RF | −0.552 | [−1.003, −0.268] |

See `06_prediction_benchmark.ipynb` for the full hyperparameter-tuned comparison against these reported values.

## Reproducing the analysis

Requirements: Python ≥ 3.10 with

```
numpy
pandas
scikit-learn
scipy
matplotlib
seaborn
shap
jupyter
nbformat
```

Install with:

```
pip install numpy pandas scikit-learn scipy matplotlib seaborn shap jupyter nbformat
```

Run the notebooks in numerical order from the repository root (01 → 06); `SI_Raw_EIS_Figures.ipynb` is independent and can be run at any point.

File: Dataset/EIS_AgAu/Ag/21042026_EIS_1000-1Hz_Pts10_AC_V_10_Ag0.25_440nm_-1,2V.DTA
EXPLAIN
TAG	EISPOT
TITLE	LABEL	Potentiostatic EIS	Test &Identifier
DATE	LABEL	4/21/2026	Date
TIME	LABEL	15:48:50	Time
NOTES	NOTES	1	&Notes...
	
PSTAT	PSTAT	Rhea	Potentiostat
VDC	POTEN	-1.20000E+000	F	DC &Voltage (V)
FREQINIT	QUANT	1.00000E+003	Initial Fre&q. (Hz)
FREQFINAL	QUANT	1.00000E+000	Final Fre&q. (Hz)
PTSPERDEC	QUANT	1.00000E+001	Points/&decade
VAC	QUANT	1.00000E+001	AC &Voltage (mV rms)
AREA	QUANT	2.80000E-001	&Area (cm^2)
CONDIT	TWOPARAM	F	0.00000E+000	0.00000E+000	Conditionin&g	Time(s)	E(V)
DELAY	TWOPARAM	T	1.00000E+001	0.00000E+000	Init. De&lay	Time(s)	Stab.(mV/s)
SPEED	SELECTOR	2	&Optimize for:
ZGUESS	QUANT	2.86800E+005	E&stimated Z (ohms)
OCVCURVE	TABLE	40
	Pt	T	Vf	Vm	Ach	Over	Temp
	#	s	V vs. Ref.	V	V	bits	deg C
	0	0.25	6.92045E-003	6.92045E-003	0.00000E+000	...........	1409.48
	1	0.5	6.96316E-003	9.15569E-003	0.00000E+000	...........	1410.19
	2	0.75	7.22508E-003	1.12594E-002	0.00000E+000	...........	1410.19
	3	1	7.96444E-003	1.32447E-002	0.00000E+000	...........	1410.19
	4	1.25	9.28197E-003	1.51160E-002	0.00000E+000	...........	1410.19
	5	1.5	1.10234E-002	1.68898E-002	0.00000E+000	...........	1409.92
	6	1.75	1.29380E-002	1.85526E-002	0.00000E+000	...........	1409.92
	7	2	1.48423E-002	2.01400E-002	0.00000E+000	...........	1409.92
	8	2.25	1.66535E-002	2.16276E-002	0.00000E+000	...........	1409.92
	9	2.5	1.83536E-002	2.30425E-002	0.00000E+000	...........	1409.92
	10	2.75	1.99498E-002	2.43495E-002	0.00000E+000	...........	1409.92
	11	3	2.14512E-002	2.55951E-002	0.00000E+000	...........	1409.92
	12	3.25	2.28640E-002	2.67522E-002	0.00000E+000	...........	1409.92
	13	3.5	2.41912E-002	2.77996E-002	0.00000E+000	...........	1409.92
	14	3.75	2.54342E-002	2.88256E-002	0.00000E+000	...........	1409.92
	15	4	2.65958E-002	2.97895E-002	0.00000E+000	...........	1409.92
	16	4.25	2.76840E-002	3.07127E-002	0.00000E+000	...........	1409.92
	17	4.5	2.87093E-002	3.15541E-002	0.00000E+000	...........	1410.19
	18	4.75	2.96781E-002	3.23523E-002	0.00000E+000	...........	1410.19
	19	5	3.05920E-002	3.31301E-002	0.00000E+000	...........	1410.19
	20	5.25	3.14536E-002	3.38674E-002	0.00000E+000	...........	1410.19
	21	5.5	3.22688E-002	3.45592E-002	0.00000E+000	...........	1409.84
	22	5.75	3.30433E-002	3.52225E-002	0.00000E+000	...........	1409.84
	23	6	3.37800E-002	3.58445E-002	0.00000E+000	...........	1409.84
	24	6.25	3.44797E-002	3.64348E-002	0.00000E+000	...........	1409.84
	25	6.5	3.51430E-002	3.69862E-002	0.00000E+000	...........	1409.84
	26	6.75	3.57705E-002	3.75213E-002	0.00000E+000	...........	1409.84
	27	7	3.63636E-002	3.80086E-002	0.00000E+000	...........	1409.84
	28	7.25	3.69241E-002	3.84832E-002	0.00000E+000	...........	1409.84
	29	7.5	3.74538E-002	3.89393E-002	0.00000E+000	...........	1409.84
	30	7.75	3.79555E-002	3.93685E-002	0.00000E+000	...........	1409.84
	31	8	3.84324E-002	3.97755E-002	0.00000E+000	...........	1409.84
	32	8.25	3.88864E-002	4.01628E-002	0.00000E+000	...........	1409.84
	33	8.5	3.93182E-002	4.05269E-002	0.00000E+000	...........	1409.84
	34	8.75	3.97282E-002	4.08768E-002	0.00000E+000	...........	1409.84
	35	9	4.01171E-002	4.12057E-002	0.00000E+000	...........	1409.84
	36	9.25	4.04857E-002	4.15121E-002	0.00000E+000	...........	1409.84
	37	9.5	4.08348E-002	4.18032E-002	0.00000E+000	...........	1409.84
	38	9.75	4.11648E-002	4.20895E-002	0.00000E+000	...........	1409.84
	39	10	4.14768E-002	4.23441E-002	0.00000E+000	...........	1409.84
EOC	QUANT	0.0414768	Open Circuit (V)
PSTATMODEL	IQUANT	64	Pstat Model
PSTATSECTION	LABEL	IFC1010-22099	Pstat Section
PSTATSERIALNO	LABEL	22099	Pstat Serial Number
CTRLMODE	IQUANT	1	Control Mode
ELECTROMETER	IQUANT	0	RE=0 or CS=1
IESTAB	IQUANT	0	I/E Stability
CASPEED	IQUANT	3	Control Amp Speed
CONVENTION	IQUANT	1	Current Convention
ICHRANGE	IQUANT	2	Ich Range
ICHRANGEMODE	TOGGLE	F	Ich Auto Range
ICHOFFSETENABLE	TOGGLE	T	Ich Offset Enable
ICHOFFSET	QUANT	0	Ich Offset (V)
ICHFILTER	IQUANT	4	Ich Filter
VCHRANGE	IQUANT	2	Vch Range
VCHRANGEMODE	TOGGLE	F	Vch Auto Range
VCHOFFSETENABLE	TOGGLE	T	Vch Offset Enable
VCHOFFSET	QUANT	0	Vch Offset (V)
VCHFILTER	IQUANT	4	Vch Filter
IERANGELOWERLIMIT	IQUANT	4	I/E Range Lower Limit
IERANGEMODE	TOGGLE	F	I/E AutoRange
IERANGE	IQUANT	7	I/E Range
ACHSELECT	IQUANT	0	Ach Select
ACHRANGE	IQUANT	2	Ach Range
ACHOFFSETENABLE	TOGGLE	F	Ach Offset Enable
ACHOFFSET	QUANT	0	Ach Offset (V)
ACHFILTER	IQUANT	1	Ach Filter
SENSECABLEID	IQUANT	14	Sense Cable ID
PWRCABLEID	IQUANT	14	Power Cable ID
DCCALDATE	LABEL	11/25/2025	DC Calibration Date
ACCALDATE	LABEL	9/8/2018	AC Calibration Date
FRAMEWORKVERSION	QUANT	7.07	Framework Version
INSTRUMENTVERSION	LABEL	4.34	Instrument Version
ZCURVE	TABLE
	Pt	Time	Freq	Zreal	Zimag	Zsig	Zmod	Zphz	Idc	Vdc	IERange
	#	s	Hz	ohm	ohm	V	ohm	°	A	V	#
	0	7	1004.464	399.1567	-50.88742	1	402.3874	-7.265294	-3.04609E-005	-1.199856	8
	1	9	800.3049	395.5984	-61.2594	1	400.3134	-8.802481	-2.853051E-005	-1.199858	8
	2	12	631.0096	395.5752	-74.76687	1	402.579	-10.7031	-2.794169E-005	-1.19986	8
	3	15	498.6702	394.2152	-91.38374	1	404.6685	-13.05132	-2.789731E-005	-1.19986	8
	4	17	397.2458	396	-111.221	1	411.3224	-15.68798	-2.802822E-005	-1.199859	8
	5	20	319.6023	395.3244	-134.5908	1	417.6076	-18.80147	-2.819285E-005	-1.199862	8
	6	23	251.1161	397.6077	-167.0098	1	431.2588	-22.78419	-2.84514E-005	-1.199859	8
	7	25	200.8929	398.6957	-204.5588	1	448.11	-27.161	-2.878372E-005	-1.199862	8
	8	27	158.0056	404.0467	-255.4963	1	478.0503	-32.30695	-2.898327E-005	-1.199862	8
	9	30	125.558	410.7739	-316.6302	1	518.6423	-37.62553	-2.921636E-005	-1.199861	8
	10	32	99.734	420.8012	-393.2559	1	575.9547	-43.06201	-2.943813E-005	-1.199862	8
	11	35	79.44915	433.7856	-486.6879	1	651.9471	-48.28934	-2.964397E-005	-1.199851	8
	12	37	63.34459	452.496	-602.2747	1	753.3176	-53.08204	-2.979152E-005	-1.199852	8
	13	40	49.86702	482.9803	-753.3448	1	894.8734	-57.33548	-2.99516E-005	-1.199851	8
	14	42	38.10976	533.2357	-968.207	1	1105.334	-61.15641	-3.016163E-005	-1.199853	8
	15	45	31.25	585.4841	-1163.334	1	1302.359	-63.28476	-3.033036E-005	-1.199852	8
	16	47	24.93351	674.917	-1429.315	1	1580.65	-64.7235	-3.054173E-005	-1.199854	8
	17	50	19.94681	802.665	-1744.924	1	1920.685	-65.29758	-3.067779E-005	-1.199854	8
	18	52	15.57309	1014.543	-2162.096	1	2388.296	-64.86213	-3.082701E-005	-1.199854	8
	19	54	12.40079	1301.475	-2603.846	1	2910.988	-63.44284	-3.0958E-005	-1.199856	8
	20	58	9.91015	1698.09	-3078.604	1	3515.866	-61.11985	-3.102738E-005	-1.199857	8
	21	61	7.971939	2223.013	-3529.151	1	4170.935	-57.79316	-3.127785E-005	-1.199859	8
	22	65	6.351626	2927.07	-3953.471	1	4919.113	-53.4845	-3.148038E-005	-1.199861	8
	23	69	4.970838	3832.861	-4264.943	1	5734.158	-48.05429	-3.177939E-005	-1.199861	8
	24	74	3.942389	4764.229	-4360.076	1	6458.184	-42.46379	-3.213427E-005	-1.199861	8
	25	80	3.16723	5625.62	-4298.353	1	7079.791	-37.38226	-3.246144E-005	-1.199864	8
	26	86	2.485419	6447.125	-4069.133	1	7623.861	-32.25826	-3.286635E-005	-1.199862	8
	27	94	1.971194	7107.594	-3806.5	1	8062.712	-28.17146	-3.321504E-005	-1.199867	8
	28	103	1.605308	7548.085	-3550.296	1	8341.354	-25.19028	-3.355918E-005	-1.199872	8
	29	114	1.260081	7920.781	-3232.209	1	8554.878	-22.19875	-3.426224E-005	-1.199874	8
	30	127	1.001603	8246.977	-3096.084	1	8808.993	-20.57716	-3.47629E-005	-1.199875	8

File: Dataset/EIS_AgAu/Ag/21042026_EIS_1000-1Hz_Pts10_AC_V_10_Ag0.25_440nm_-1,4V.DTA
EXPLAIN
TAG	EISPOT
TITLE	LABEL	Potentiostatic EIS	Test &Identifier
DATE	LABEL	4/21/2026	Date
TIME	LABEL	15:52:26	Time
NOTES	NOTES	1	&Notes...
	
PSTAT	PSTAT	Rhea	Potentiostat
VDC	POTEN	-1.40000E+000	F	DC &Voltage (V)
FREQINIT	QUANT	1.00000E+003	Initial Fre&q. (Hz)
FREQFINAL	QUANT	1.00000E+000	Final Fre&q. (Hz)
PTSPERDEC	QUANT	1.00000E+001	Points/&decade
VAC	QUANT	1.00000E+001	AC &Voltage (mV rms)
AREA	QUANT	2.80000E-001	&Area (cm^2)
CONDIT	TWOPARAM	F	0.00000E+000	0.00000E+000	Conditionin&g	Time(s)	E(V)
DELAY	TWOPARAM	T	1.00000E+001	0.00000E+000	Init. De&lay	Time(s)	Stab.(mV/s)
SPEED	SELECTOR	2	&Optimize for:
ZGUESS	QUANT	2.86800E+005	E&stimated Z (ohms)
OCVCURVE	TABLE	40
	Pt	T	Vf	Vm	Ach	Over	Temp
	#	s	V vs. Ref.	V	V	bits	deg C
	0	0.25	-8.25795E-002	-8.25795E-002	0.00000E+000	...........	1412.64
	1	0.5	-8.25786E-002	-8.25367E-002	0.00000E+000	...........	1412.64
	2	0.75	-8.25734E-002	-8.24850E-002	0.00000E+000	...........	1412.21
	3	1	-8.25580E-002	-8.24426E-002	0.00000E+000	...........	1412.21
	4	1.25	-8.25298E-002	-8.24011E-002	0.00000E+000	...........	1412.21
	5	1.5	-8.24915E-002	-8.23571E-002	0.00000E+000	...........	1412.21
	6	1.75	-8.24487E-002	-8.23154E-002	0.00000E+000	...........	1412.38
	7	2	-8.24048E-002	-8.22722E-002	0.00000E+000	...........	1412.38
	8	2.25	-8.23614E-002	-8.22311E-002	0.00000E+000	...........	1412.38
	9	2.5	-8.23185E-002	-8.21884E-002	0.00000E+000	...........	1412.38
	10	2.75	-8.22761E-002	-8.21483E-002	0.00000E+000	...........	1412.38
	11	3	-8.22342E-002	-8.21069E-002	0.00000E+000	...........	1412.38
	12	3.25	-8.21926E-002	-8.20678E-002	0.00000E+000	...........	1412.38
	13	3.5	-8.21514E-002	-8.20236E-002	0.00000E+000	...........	1412.38
	14	3.75	-8.21105E-002	-8.19862E-002	0.00000E+000	...........	1412.38
	15	4	-8.20697E-002	-8.19470E-002	0.00000E+000	...........	1412.38
	16	4.25	-8.20292E-002	-8.19094E-002	0.00000E+000	...........	1412.38
	17	4.5	-8.19896E-002	-8.18746E-002	0.00000E+000	...........	1412.38
	18	4.75	-8.19510E-002	-8.18380E-002	0.00000E+000	...........	1412.38
	19	5	-8.19136E-002	-8.18027E-002	0.00000E+000	...........	1412.38
	20	5.25	-8.18771E-002	-8.17677E-002	0.00000E+000	...........	1412.38
	21	5.5	-8.18412E-002	-8.17340E-002	0.00000E+000	...........	1412.38
	22	5.75	-8.18058E-002	-8.16973E-002	0.00000E+000	...........	1412.38
	23	6	-8.17708E-002	-8.16660E-002	0.00000E+000	...........	1412.38
	24	6.25	-8.17361E-002	-8.16310E-002	0.00000E+000	...........	1412.38
	25	6.5	-8.17017E-002	-8.15961E-002	0.00000E+000	...........	1412.38
	26	6.75	-8.16676E-002	-8.15639E-002	0.00000E+000	...........	1412.38
	27	7	-8.16336E-002	-8.15287E-002	0.00000E+000	...........	1412.38
	28	7.25	-8.16004E-002	-8.15382E-002	0.00000E+000	...........	1412.38
	29	7.5	-8.15709E-002	-8.15123E-002	0.00000E+000	...........	1412.38
	30	7.75	-8.15474E-002	-8.14855E-002	0.00000E+000	...........	1412.38
	31	8	-8.15280E-002	-8.14578E-002	0.00000E+000	...........	1412.38
	32	8.25	-8.15082E-002	-8.14285E-002	0.00000E+000	...........	1412.38
	33	8.5	-8.14852E-002	-8.13960E-002	0.00000E+000	...........	1412.38
	34	8.75	-8.14586E-002	-8.13637E-002	0.00000E+000	...........	1412.38
	35	9	-8.14294E-002	-8.13337E-002	0.00000E+000	...........	1412.38
	36	9.25	-8.13987E-002	-8.13049E-002	0.00000E+000	...........	1412.38
	37	9.5	-8.13675E-002	-8.12706E-002	0.00000E+000	...........	1412.38
	38	9.75	-8.13365E-002	-8.12425E-002	0.00000E+000	...........	1412.38
	39	10	-8.13057E-002	-8.12141E-002	0.00000E+000	...........	1412.38
EOC	QUANT	-0.0813057	Open Circuit (V)
PSTATMODEL	IQUANT	64	Pstat Model
PSTATSECTION	LABEL	IFC1010-22099	Pstat Section
PSTATSERIALNO	LABEL	22099	Pstat Serial Number
CTRLMODE	IQUANT	1	Control Mode
ELECTROMETER	IQUANT	0	RE=0 or CS=1
IESTAB	IQUANT	0	I/E Stability
CASPEED	IQUANT	3	Control Amp Speed
CONVENTION	IQUANT	1	Current Convention
ICHRANGE	IQUANT	2	Ich Range
ICHRANGEMODE	TOGGLE	F	Ich Auto Range
ICHOFFSETENABLE	TOGGLE	T	Ich Offset Enable
ICHOFFSET	QUANT	0	Ich Offset (V)
ICHFILTER	IQUANT	4	Ich Filter
VCHRANGE	IQUANT	2	Vch Range
VCHRANGEMODE	TOGGLE	F	Vch Auto Range
VCHOFFSETENABLE	TOGGLE	T	Vch Offset Enable
VCHOFFSET	QUANT	0	Vch Offset (V)
VCHFILTER	IQUANT	4	Vch Filter
IERANGELOWERLIMIT	IQUANT	4	I/E Range Lower Limit
IERANGEMODE	TOGGLE	F	I/E AutoRange
IERANGE	IQUANT	7	I/E Range
ACHSELECT	IQUANT	0	Ach Select
ACHRANGE	IQUANT	2	Ach Range
ACHOFFSETENABLE	TOGGLE	F	Ach Offset Enable
ACHOFFSET	QUANT	0	Ach Offset (V)
ACHFILTER	IQUANT	1	Ach Filter
SENSECABLEID	IQUANT	14	Sense Cable ID
PWRCABLEID	IQUANT	14	Power Cable ID
DCCALDATE	LABEL	11/25/2025	DC Calibration Date
ACCALDATE	LABEL	9/8/2018	AC Calibration Date
FRAMEWORKVERSION	QUANT	7.07	Framework Version
INSTRUMENTVERSION	LABEL	4.34	Instrument Version
ZCURVE	TABLE
	Pt	Time	Freq	Zreal	Zimag	Zsig	Zmod	Zphz	Idc	Vdc	IERange
	#	s	Hz	ohm	ohm	V	ohm	°	A	V	#
	0	8	1004.464	310.7896	-42.19576	1	313.6409	-7.731746	-5.60378E-005	-1.39994	9
	1	10	800.3049	312.7494	-50.65468	1	316.825	-9.200058	-5.387664E-005	-1.399941	9
	2	13	631.0096	315.0708	-61.53207	1	321.0231	-11.05055	-5.268097E-005	-1.39994	9
	3	16	498.6702	317.6714	-74.85396	1	326.3713	-13.25893	-5.197656E-005	-1.399941	9
	4	18	397.2458	320.5918	-90.85658	1	333.2177	-15.82287	-5.145403E-005	-1.399939	9
	5	21	319.6023	324.0053	-109.7808	1	342.0983	-18.71762	-5.113102E-005	-1.399941	9
	6	23	251.1161	328.8636	-135.8886	1	355.8328	-22.45074	-5.092792E-005	-1.39994	9
	7	26	200.8929	334.7503	-165.9744	1	373.6379	-26.37292	-5.090432E-005	-1.399938	9
	8	28	158.0056	343.4389	-206.262	1	400.6174	-30.98811	-5.046772E-005	-1.399911	8
	9	31	125.558	355.1384	-253.9978	1	436.6213	-35.57265	-5.043396E-005	-1.399912	8
	10	33	99.734	371.588	-312.7301	1	485.6725	-40.08411	-5.041215E-005	-1.399914	8
	11	36	79.44915	394.4263	-383.0024	1	549.7844	-44.15813	-5.046112E-005	-1.399902	8
	12	38	63.34459	426.5476	-467.2263	1	632.6478	-47.60593	-5.054483E-005	-1.399904	8
	13	41	49.86702	474.7728	-573.0908	1	744.2058	-50.3602	-5.048585E-005	-1.399904	8
	14	43	38.10976	553.7985	-714.6847	1	904.1388	-52.22843	-5.044683E-005	-1.399905	8
	15	46	31.25	633.9771	-833.1888	1	1046.963	-52.73233	-5.062294E-005	-1.399905	8
	16	48	24.93351	755.3953	-980.227	1	1237.524	-52.38096	-5.062721E-005	-1.399905	8
	17	51	19.94681	912.0887	-1132.338	1	1453.993	-51.14884	-5.065223E-005	-1.399903	8
	18	54	15.57309	1134.441	-1295.736	1	1722.175	-48.79727	-5.062902E-005	-1.399904	8
	19	57	12.40079	1382.67	-1425.974	1	1986.247	-45.88334	-5.07972E-005	-1.399902	8
	20	60	9.91015	1658.033	-1526.885	1	2253.985	-42.64202	-5.086893E-005	-1.399903	8
	21	64	7.971939	1940.009	-1589.973	1	2508.315	-39.33701	-5.091023E-005	-1.399904	8
	22	68	6.351626	2242.356	-1618.595	1	2765.503	-35.82281	-5.100033E-005	-1.399904	8
	23	72	4.970838	2554.151	-1619.163	1	3024.132	-32.372	-5.107004E-005	-1.399904	8
	24	77	3.942389	2830.498	-1605.394	1	3254.075	-29.56092	-5.128534E-005	-1.399907	8
	25	82	3.16723	3080.36	-1592.253	1	3467.547	-27.33466	-5.157009E-005	-1.399907	8
	26	89	2.485419	3341.74	-1570.016	1	3692.177	-25.16507	-5.173904E-005	-1.399905	8
	27	97	1.971194	3594.359	-1578.891	1	3925.853	-23.71441	-5.185917E-005	-1.399905	8
	28	106	1.605308	3776.135	-1552.425	1	4082.795	-22.3483	-5.27574E-005	-1.399907	8
	29	117	1.260081	4028.572	-1579.898	1	4327.294	-21.41378	-5.320171E-005	-1.399909	8
	30	130	1.001603	4286.243	-1611.791	1	4579.274	-20.60818	-5.32934E-005	-1.399909	8

File: Dataset/EIS_AgAu/Ag/21042026_EIS_1000-1Hz_Pts10_AC_V_10_Ag0.25_440nm_-1,6V.DTA
EXPLAIN
TAG	EISPOT
TITLE	LABEL	Potentiostatic EIS	Test &Identifier
DATE	LABEL	4/21/2026	Date
TIME	LABEL	15:56:22	Time
NOTES	NOTES	1	&Notes...
	
PSTAT	PSTAT	Rhea	Potentiostat
VDC	POTEN	-1.60000E+000	F	DC &Voltage (V)
FREQINIT	QUANT	1.00000E+003	Initial Fre&q. (Hz)
FREQFINAL	QUANT	1.00000E+000	Final Fre&q. (Hz)
PTSPERDEC	QUANT	1.00000E+001	Points/&decade
VAC	QUANT	1.00000E+001	AC &Voltage (mV rms)
AREA	QUANT	2.80000E-001	&Area (cm^2)
CONDIT	TWOPARAM	F	0.00000E+000	0.00000E+000	Conditionin&g	Time(s)	E(V)
DELAY	TWOPARAM	T	1.00000E+001	0.00000E+000	Init. De&lay	Time(s)	Stab.(mV/s)
SPEED	SELECTOR	2	&Optimize for:
ZGUESS	QUANT	2.86800E+005	E&stimated Z (ohms)
OCVCURVE	TABLE	40
	Pt	T	Vf	Vm	Ach	Over	Temp
	#	s	V vs. Ref.	V	V	bits	deg C
	0	0.25	-1.00712E-001	-1.00712E-001	0.00000E+000	...........	1413.26
	1	0.5	-1.00712E-001	-1.00696E-001	0.00000E+000	...........	1413.26
	2	0.75	-1.00710E-001	-1.00676E-001	0.00000E+000	...........	1413.26
	3	1	-1.00704E-001	-1.00658E-001	0.00000E+000	...........	1412.94
	4	1.25	-1.00693E-001	-1.00640E-001	0.00000E+000	...........	1412.91
	5	1.5	-1.00678E-001	-1.00628E-001	0.00000E+000	...........	1412.91
	6	1.75	-1.00661E-001	-1.00617E-001	0.00000E+000	...........	1412.91
	7	2	-1.00645E-001	-1.00607E-001	0.00000E+000	...........	1413.31
	8	2.25	-1.00631E-001	-1.00595E-001	0.00000E+000	...........	1413.35
	9	2.5	-1.00618E-001	-1.00581E-001	0.00000E+000	...........	1413.35
	10	2.75	-1.00607E-001	-1.00570E-001	0.00000E+000	...........	1413.35
	11	3	-1.00595E-001	-1.00559E-001	0.00000E+000	...........	1413.35
	12	3.25	-1.00583E-001	-1.00544E-001	0.00000E+000	...........	1413.35
	13	3.5	-1.00571E-001	-1.00524E-001	0.00000E+000	...........	1413.35
	14	3.75	-1.00558E-001	-1.00512E-001	0.00000E+000	...........	1413.35
	15	4	-1.00543E-001	-1.00501E-001	0.00000E+000	...........	1413.35
	16	4.25	-1.00529E-001	-1.00492E-001	0.00000E+000	...........	1413.35
	17	4.5	-1.00515E-001	-1.00471E-001	0.00000E+000	...........	1413.35
	18	4.75	-1.00502E-001	-1.00455E-001	0.00000E+000	...........	1413.35
	19	5	-1.00488E-001	-1.00443E-001	0.00000E+000	...........	1413.35
	20	5.25	-1.00473E-001	-1.00427E-001	0.00000E+000	...........	1413.35
	21	5.5	-1.00458E-001	-1.00409E-001	0.00000E+000	...........	1413.35
	22	5.75	-1.00443E-001	-1.00398E-001	0.00000E+000	...........	1413.35
	23	6	-1.00428E-001	-1.00388E-001	0.00000E+000	...........	1413.35
	24	6.25	-1.00413E-001	-1.00373E-001	0.00000E+000	...........	1413.35
	25	6.5	-1.00400E-001	-1.00365E-001	0.00000E+000	...........	1413.35
	26	6.75	-1.00388E-001	-1.00355E-001	0.00000E+000	...........	1413.35
	27	7	-1.00376E-001	-1.00339E-001	0.00000E+000	...........	1413.35
	28	7.25	-1.00365E-001	-1.00331E-001	0.00000E+000	...........	1413.35
	29	7.5	-1.00353E-001	-1.00305E-001	0.00000E+000	...........	1413.35
	30	7.75	-1.00340E-001	-1.00285E-001	0.00000E+000	...........	1413.35
	31	8	-1.00325E-001	-1.00273E-001	0.00000E+000	...........	1413.35
	32	8.25	-1.00308E-001	-1.00262E-001	0.00000E+000	...........	1413.35
	33	8.5	-1.00291E-001	-1.00250E-001	0.00000E+000	...........	1413.35
	34	8.75	-1.00276E-001	-1.00241E-001	0.00000E+000	...........	1413.35
	35	9	-1.00263E-001	-1.00231E-001	0.00000E+000	...........	1413.35
	36	9.25	-1.00252E-001	-1.00225E-001	0.00000E+000	...........	1413.35
	37	9.5	-1.00242E-001	-1.00217E-001	0.00000E+000	...........	1413.35
	38	9.75	-1.00233E-001	-1.00207E-001	0.00000E+000	...........	1413.35
	39	10	-1.00224E-001	-1.00179E-001	0.00000E+000	...........	1413.35
EOC	QUANT	-0.1002243	Open Circuit (V)
PSTATMODEL	IQUANT	64	Pstat Model
PSTATSECTION	LABEL	IFC1010-22099	Pstat Section
PSTATSERIALNO	LABEL	22099	Pstat Serial Number
CTRLMODE	IQUANT	1	Control Mode
ELECTROMETER	IQUANT	0	RE=0 or CS=1
IESTAB	IQUANT	0	I/E Stability
CASPEED	IQUANT	3	Control Amp Speed
CONVENTION	IQUANT	1	Current Convention
ICHRANGE	IQUANT	2	Ich Range
ICHRANGEMODE	TOGGLE	F	Ich Auto Range
ICHOFFSETENABLE	TOGGLE	T	Ich Offset Enable
ICHOFFSET	QUANT	0	Ich Offset (V)
ICHFILTER	IQUANT	4	Ich Filter
VCHRANGE	IQUANT	2	Vch Range
VCHRANGEMODE	TOGGLE	F	Vch Auto Range
VCHOFFSETENABLE	TOGGLE	T	Vch Offset Enable
VCHOFFSET	QUANT	0	Vch Offset (V)
VCHFILTER	IQUANT	4	Vch Filter
IERANGELOWERLIMIT	IQUANT	4	I/E Range Lower Limit
IERANGEMODE	TOGGLE	F	I/E AutoRange
IERANGE	IQUANT	7	I/E Range
ACHSELECT	IQUANT	0	Ach Select
ACHRANGE	IQUANT	2	Ach Range
ACHOFFSETENABLE	TOGGLE	F	Ach Offset Enable
ACHOFFSET	QUANT	0	Ach Offset (V)
ACHFILTER	IQUANT	1	Ach Filter
SENSECABLEID	IQUANT	14	Sense Cable ID
PWRCABLEID	IQUANT	14	Power Cable ID
DCCALDATE	LABEL	11/25/2025	DC Calibration Date
ACCALDATE	LABEL	9/8/2018	AC Calibration Date
FRAMEWORKVERSION	QUANT	7.07	Framework Version
INSTRUMENTVERSION	LABEL	4.34	Instrument Version
ZCURVE	TABLE
	Pt	Time	Freq	Zreal	Zimag	Zsig	Zmod	Zphz	Idc	Vdc	IERange
	#	s	Hz	ohm	ohm	V	ohm	°	A	V	#
	0	9	1004.464	288.6683	-33.81887	1	290.6426	-6.682014	-0.0000998	-1.599971	9
	1	11	800.3049	289.7316	-40.18837	1	292.5056	-7.897048	-0.0000991	-1.599973	9
	2	14	631.0096	291.4749	-48.35897	1	295.4594	-9.420203	-0.0000994	-1.599974	9
	3	16	498.6702	293.6334	-58.17361	1	299.3405	-11.20613	-0.0001001	-1.599973	9
	4	19	397.2458	296.2765	-69.73203	1	304.372	-13.24417	-0.0001012	-1.599971	9
	5	21	319.6023	299.4978	-83.15027	1	310.8262	-15.51637	-0.0001023	-1.599971	9
	6	24	251.1161	304.4466	-101.501	1	320.9208	-18.43814	-0.0001036	-1.599971	9
	7	26	200.8929	310.5643	-121.9693	1	333.6565	-21.44164	-0.0001048	-1.599971	9
	8	29	158.0056	319.943	-148.7598	1	352.8356	-24.93641	-0.0001063	-1.599971	9
	9	31	125.558	332.7359	-179.3186	1	377.9793	-28.32119	-0.0001077	-1.599971	9
	10	33	99.734	351.0722	-215.3346	1	411.8504	-31.5234	-0.0001091	-1.599972	9
	11	36	79.44915	376.1843	-255.5886	1	454.7968	-34.19312	-0.0001107	-1.599963	9
	12	39	63.34459	410.7771	-299.5113	1	508.3747	-36.09704	-0.0001121	-1.599957	9
	13	41	49.86702	460.2535	-347.8734	1	576.9308	-37.08308	-0.0001135	-1.599958	9
	14	44	38.10976	533.735	-397.9582	1	665.7656	-36.70858	-0.000116	-1.599957	9
	15	46	31.25	599.4875	-424.3393	1	734.472	-35.29226	-0.0001204	-1.599958	9
	16	48	24.93351	684.124	-444.063	1	815.6088	-32.98749	-0.0001235	-1.599956	9
	17	51	19.94681	769.3826	-445.5534	1	889.0823	-30.07535	-0.0001265	-1.59996	9
	18	54	15.57309	861.6099	-427.6892	1	961.92	-26.39906	-0.0001295	-1.599957	9
	19	57	12.40079	933.174	-395.5829	1	1013.558	-22.97264	-0.0001332	-1.599959	9
	20	60	9.91015	988.066	-351.0701	1	1048.583	-19.56065	-0.0001361	-1.599958	9
	21	63	7.971939	1028.447	-307.0218	1	1073.297	-16.62191	-0.0001386	-1.599958	9
	22	67	6.351626	1052.824	-260.1261	1	1084.483	-13.87838	-0.0001417	-1.599958	9
	23	71	4.970838	1071.545	-217.1096	1	1093.319	-11.45385	-0.0001443	-1.599961	9
	24	76	3.942389	1083.074	-181.328	1	1098.148	-9.5043	-0.0001467	-1.599962	9
	25	82	3.16723	1076.971	-150.6094	1	1087.451	-7.960924	-0.0001489	-1.599959	9
	26	88	2.485419	1074.696	-127.1118	1	1082.187	-6.745431	-0.0001526	-1.599959	9
	27	96	1.971194	1071.74	-107.8106	1	1077.149	-5.744285	-0.0001548	-1.59996	9
	28	105	1.605308	1054.975	-91.53899	1	1058.939	-4.959068	-0.0001587	-1.59996	9
	29	116	1.260081	1043.125	-80.34432	1	1046.214	-4.404382	-0.0001623	-1.59996	9
	30	129	1.001603	1036.251	-70.11461	1	1038.621	-3.870835	-0.0001658	-1.599961	9

File: Dataset/EIS_AgAu/Ag/21042026_EIS_1000-1Hz_Pts10_AC_V_10_Ag0.25_dark_-1,2V.DTA
EXPLAIN
TAG	EISPOT
TITLE	LABEL	Potentiostatic EIS	Test &Identifier
DATE	LABEL	4/21/2026	Date
TIME	LABEL	15:16:59	Time
NOTES	NOTES	1	&Notes...
	
PSTAT	PSTAT	Titan	Potentiostat
VDC	POTEN	-1.20000E+000	F	DC &Voltage (V)
FREQINIT	QUANT	1.00000E+003	Initial Fre&q. (Hz)
FREQFINAL	QUANT	1.00000E+000	Final Fre&q. (Hz)
PTSPERDEC	QUANT	1.00000E+001	Points/&decade
VAC	QUANT	1.00000E+001	AC &Voltage (mV rms)
AREA	QUANT	2.80000E-001	&Area (cm^2)
CONDIT	TWOPARAM	F	0.00000E+000	0.00000E+000	Conditionin&g	Time(s)	E(V)
DELAY	TWOPARAM	T	1.00000E+001	0.00000E+000	Init. De&lay	Time(s)	Stab.(mV/s)
SPEED	SELECTOR	2	&Optimize for:
ZGUESS	QUANT	2.86800E+005	E&stimated Z (ohms)
OCVCURVE	TABLE	40
	Pt	T	Vf	Vm	Ach	Over	Temp
	#	s	V vs. Ref.	V	V	bits	deg C
	0	0.25	-1.31661E-001	-1.31661E-001	0.00000E+000	...........	1410.10
	1	0.5	-1.31659E-001	-1.31588E-001	0.00000E+000	...........	1410.10
	2	0.75	-1.31651E-001	-1.31539E-001	0.00000E+000	...........	1410.10
	3	1	-1.31629E-001	-1.31497E-001	0.00000E+000	...........	1409.93
	4	1.25	-1.31593E-001	-1.31437E-001	0.00000E+000	...........	1409.84
	5	1.5	-1.31547E-001	-1.31374E-001	0.00000E+000	...........	1409.84
	6	1.75	-1.31494E-001	-1.31304E-001	0.00000E+000	...........	1409.84
	7	2	-1.31437E-001	-1.31232E-001	0.00000E+000	...........	1410.06
	8	2.25	-1.31374E-001	-1.31159E-001	0.00000E+000	...........	1410.19
	9	2.5	-1.31308E-001	-1.31093E-001	0.00000E+000	...........	1410.19
	10	2.75	-1.31238E-001	-1.31018E-001	0.00000E+000	...........	1410.19
	11	3	-1.31167E-001	-1.30929E-001	0.00000E+000	...........	1410.19
	12	3.25	-1.31094E-001	-1.30863E-001	0.00000E+000	...........	1410.19
	13	3.5	-1.31019E-001	-1.30809E-001	0.00000E+000	...........	1410.19
	14	3.75	-1.30946E-001	-1.30754E-001	0.00000E+000	...........	1410.19
	15	4	-1.30878E-001	-1.30702E-001	0.00000E+000	...........	1410.19
	16	4.25	-1.30816E-001	-1.30649E-001	0.00000E+000	...........	1410.19
	17	4.5	-1.30759E-001	-1.30593E-001	0.00000E+000	...........	1410.19
	18	4.75	-1.30705E-001	-1.30539E-001	0.00000E+000	...........	1410.19
	19	5	-1.30652E-001	-1.30488E-001	0.00000E+000	...........	1410.19
	20	5.25	-1.30598E-001	-1.30428E-001	0.00000E+000	...........	1410.19
	21	5.5	-1.30544E-001	-1.30377E-001	0.00000E+000	...........	1410.19
	22	5.75	-1.30489E-001	-1.30323E-001	0.00000E+000	...........	1410.19
	23	6	-1.30435E-001	-1.30272E-001	0.00000E+000	...........	1410.19
	24	6.25	-1.30381E-001	-1.30221E-001	0.00000E+000	...........	1410.19
	25	6.5	-1.30329E-001	-1.30172E-001	0.00000E+000	...........	1410.19
	26	6.75	-1.30278E-001	-1.30164E-001	0.00000E+000	...........	1410.19
	27	7	-1.30231E-001	-1.30107E-001	0.00000E+000	...........	1410.19
	28	7.25	-1.30189E-001	-1.30046E-001	0.00000E+000	...........	1410.19
	29	7.5	-1.30148E-001	-1.29991E-001	0.00000E+000	...........	1410.19
	30	7.75	-1.30102E-001	-1.29938E-001	0.00000E+000	...........	1410.19
	31	8	-1.30051E-001	-1.29889E-001	0.00000E+000	...........	1410.19
	32	8.25	-1.29998E-001	-1.29837E-001	0.00000E+000	...........	1410.19
	33	8.5	-1.29945E-001	-1.29784E-001	0.00000E+000	...........	1410.19
	34	8.75	-1.29892E-001	-1.29735E-001	0.00000E+000	...........	1410.19
	35	9	-1.29841E-001	-1.29688E-001	0.00000E+000	...........	1410.19
	36	9.25	-1.29790E-001	-1.29642E-001	0.00000E+000	...........	1410.19
	37	9.5	-1.29741E-001	-1.29593E-001	0.00000E+000	...........	1410.19
	38	9.75	-1.29692E-001	-1.29546E-001	0.00000E+000	...........	1410.19
	39	10	-1.29645E-001	-1.29499E-001	0.00000E+000	...........	1410.19
EOC	QUANT	-0.1296445	Open Circuit (V)
PSTATMODEL	IQUANT	64	Pstat Model
PSTATSECTION	LABEL	IFC1010-22093	Pstat Section
PSTATSERIALNO	LABEL	22093	Pstat Serial Number
CTRLMODE	IQUANT	1	Control Mode
ELECTROMETER	IQUANT	0	RE=0 or CS=1
IESTAB	IQUANT	0	I/E Stability
CASPEED	IQUANT	3	Control Amp Speed
CONVENTION	IQUANT	1	Current Convention
ICHRANGE	IQUANT	2	Ich Range
ICHRANGEMODE	TOGGLE	F	Ich Auto Range
ICHOFFSETENABLE	TOGGLE	T	Ich Offset Enable
ICHOFFSET	QUANT	0	Ich Offset (V)
ICHFILTER	IQUANT	4	Ich Filter
VCHRANGE	IQUANT	2	Vch Range
VCHRANGEMODE	TOGGLE	F	Vch Auto Range
VCHOFFSETENABLE	TOGGLE	T	Vch Offset Enable
VCHOFFSET	QUANT	0	Vch Offset (V)
VCHFILTER	IQUANT	4	Vch Filter
IERANGELOWERLIMIT	IQUANT	4	I/E Range Lower Limit
IERANGEMODE	TOGGLE	F	I/E AutoRange
IERANGE	IQUANT	7	I/E Range
ACHSELECT	IQUANT	0	Ach Select
ACHRANGE	IQUANT	2	Ach Range
ACHOFFSETENABLE	TOGGLE	F	Ach Offset Enable
ACHOFFSET	QUANT	0	Ach Offset (V)
ACHFILTER	IQUANT	1	Ach Filter
SENSECABLEID	IQUANT	14	Sense Cable ID
PWRCABLEID	IQUANT	14	Power Cable ID
DCCALDATE	LABEL	11/25/2025	DC Calibration Date
ACCALDATE	LABEL	8/31/2018	AC Calibration Date
FRAMEWORKVERSION	QUANT	7.07	Framework Version
INSTRUMENTVERSION	LABEL	4.34	Instrument Version
ZCURVE	TABLE
	Pt	Time	Freq	Zreal	Zimag	Zsig	Zmod	Zphz	Idc	Vdc	IERange
	#	s	Hz	ohm	ohm	V	ohm	°	A	V	#
	0	7	1004.464	326.8168	-36.02427	1	328.7963	-6.290189	-4.051289E-005	-1.199667	8
	1	9	800.3049	328.0552	-43.97073	1	330.9889	-7.634114	-3.45276E-005	-1.199669	8
	2	12	631.0096	329.5045	-54.23671	1	333.9383	-9.34712	-3.061792E-005	-1.199674	8
	3	14	498.6702	331.1875	-66.88147	1	337.8732	-11.41701	-2.77478E-005	-1.199676	8
	4	17	397.2458	333.0296	-82.12006	1	343.0049	-13.85194	-2.563985E-005	-1.199678	8
	5	19	319.6023	335.0187	-100.042	1	349.6369	-16.62648	-2.40056E-005	-1.199676	8
	6	21	251.1161	337.673	-124.8543	1	360.0162	-20.29183	-2.267346E-005	-1.199678	8
	7	24	200.8929	340.5404	-153.5717	1	373.5666	-24.27369	-2.157945E-005	-1.199681	8
	8	26	158.0056	344.453	-192.1931	1	394.444	-29.16003	-2.060296E-005	-1.199679	8
	9	29	125.558	349.1057	-238.5762	1	422.8397	-34.34841	-1.983206E-005	-1.19968	8
	10	31	99.734	355.0948	-296.4933	1	462.602	-39.86086	-1.918991E-005	-1.199681	8
	11	33	79.44915	362.8925	-367.5812	1	516.5336	-45.36776	-1.86437E-005	-1.199678	8
	12	36	63.34459	372.9612	-455.5055	1	588.715	-50.68988	-1.815244E-005	-1.199676	8
	13	38	49.86702	387.3847	-571.3944	1	690.3322	-55.86415	-1.773056E-005	-1.199679	8
	14	41	38.10976	410.0992	-737.2312	1	843.6179	-60.91415	-1.735428E-005	-1.19968	8
	15	43	31.25	433.2409	-889.8277	1	989.692	-64.03939	-1.703273E-005	-1.199679	8
	16	45	24.93351	469.0588	-1102.119	1	1197.783	-66.94553	-1.673876E-005	-1.199681	8
	17	48	19.94681	518.569	-1361.213	1	1456.645	-69.14512	-1.647646E-005	-1.19968	8
	18	50	15.57309	598.6047	-1718.73	1	1819.99	-70.79764	-1.624184E-005	-1.19968	8
	19	53	12.40079	707.2388	-2127.534	1	2242.006	-71.61207	-1.600634E-005	-1.199679	8
	20	56	9.91015	862.8405	-2618.987	1	2757.46	-71.76524	-1.578443E-005	-1.19968	8
	21	59	7.971939	1081.713	-3193.572	1	3371.796	-71.28796	-1.559159E-005	-1.199681	8
	22	62	6.351626	1415.612	-3904.453	1	4153.157	-70.07121	-1.542237E-005	-1.199679	8
	23	65	4.970838	1946.805	-4795.342	1	5175.457	-67.90392	-1.527911E-005	-1.199679	8
	24	68	3.942389	2664.531	-5745.845	1	6333.597	-65.12135	-1.509625E-005	-1.19968	8
	25	74	3.16723	3591.545	-6689.483	1	7592.653	-61.76891	-1.493163E-005	-1.19968	8
	26	79	2.485419	4957.318	-7705.579	1	9162.475	-57.24514	-1.479372E-005	-1.199683	8
	27	87	1.971194	6561.675	-8514.814	1	10749.77	-52.38148	-1.467451E-005	-1.199684	8
	28	96	1.605308	8160.597	-9023.938	1	12166.63	-47.87609	-1.457166E-005	-1.199685	8
	29	107	1.260081	10179.16	-9299.828	1	13787.75	-42.41528	-1.448242E-005	-1.199686	8
	30	120	1.001603	12047.62	-9241.022	1	15183.6	-37.48969	-1.44023E-005	-1.199686	8

File: Dataset/EIS_AgAu/Ag/21042026_EIS_1000-1Hz_Pts10_AC_V_10_Ag0.25_dark_-1,4V.DTA
EXPLAIN
TAG	EISPOT
TITLE	LABEL	Potentiostatic EIS	Test &Identifier
DATE	LABEL	4/21/2026	Date
TIME	LABEL	15:19:54	Time
NOTES	NOTES	1	&Notes...
	
PSTAT	PSTAT	Titan	Potentiostat
VDC	POTEN	-1.40000E+000	F	DC &Voltage (V)
FREQINIT	QUANT	1.00000E+003	Initial Fre&q. (Hz)
FREQFINAL	QUANT	1.00000E+000	Final Fre&q. (Hz)
PTSPERDEC	QUANT	1.00000E+001	Points/&decade
VAC	QUANT	1.00000E+001	AC &Voltage (mV rms)
AREA	QUANT	2.80000E-001	&Area (cm^2)
CONDIT	TWOPARAM	F	0.00000E+000	0.00000E+000	Conditionin&g	Time(s)	E(V)
DELAY	TWOPARAM	T	1.00000E+001	0.00000E+000	Init. De&lay	Time(s)	Stab.(mV/s)
SPEED	SELECTOR	2	&Optimize for:
ZGUESS	QUANT	2.86800E+005	E&stimated Z (ohms)
OCVCURVE	TABLE	40
	Pt	T	Vf	Vm	Ach	Over	Temp
	#	s	V vs. Ref.	V	V	bits	deg C
	0	0.25	-3.05169E-001	-3.05169E-001	0.00000E+000	...........	1410.89
	1	0.5	-3.05157E-001	-3.04589E-001	0.00000E+000	...........	1410.89
	2	0.75	-3.05089E-001	-3.04006E-001	0.00000E+000	...........	1410.36
	3	1	-3.04892E-001	-3.03436E-001	0.00000E+000	...........	1410.36
	4	1.25	-3.04535E-001	-3.02855E-001	0.00000E+000	...........	1410.36
	5	1.5	-3.04049E-001	-3.02292E-001	0.00000E+000	...........	1410.36
	6	1.75	-3.03495E-001	-3.01712E-001	0.00000E+000	...........	1410.36
	7	2	-3.02917E-001	-3.01154E-001	0.00000E+000	...........	1410.36
	8	2.25	-3.02339E-001	-3.00580E-001	0.00000E+000	...........	1410.36
	9	2.5	-3.01764E-001	-3.00018E-001	0.00000E+000	...........	1410.36
	10	2.75	-3.01195E-001	-2.99471E-001	0.00000E+000	...........	1410.27
	11	3	-3.00630E-001	-2.98911E-001	0.00000E+000	...........	1410.27
	12	3.25	-3.00068E-001	-2.98355E-001	0.00000E+000	...........	1410.27
	13	3.5	-2.99511E-001	-2.97821E-001	0.00000E+000	...........	1410.27
	14	3.75	-2.98957E-001	-2.97259E-001	0.00000E+000	...........	1410.27
	15	4	-2.98405E-001	-2.96729E-001	0.00000E+000	...........	1410.27
	16	4.25	-2.97857E-001	-2.96200E-001	0.00000E+000	...........	1410.27
	17	4.5	-2.97313E-001	-2.95654E-001	0.00000E+000	...........	1410.27
	18	4.75	-2.96773E-001	-2.95122E-001	0.00000E+000	...........	1410.36
	19	5	-2.96236E-001	-2.94601E-001	0.00000E+000	...........	1410.36
	20	5.25	-2.95701E-001	-2.94068E-001	0.00000E+000	...........	1410.36
	21	5.5	-2.95169E-001	-2.93529E-001	0.00000E+000	...........	1410.36
	22	5.75	-2.94638E-001	-2.93011E-001	0.00000E+000	...........	1410.36
	23	6	-2.94107E-001	-2.92495E-001	0.00000E+000	...........	1410.36
	24	6.25	-2.93580E-001	-2.91992E-001	0.00000E+000	...........	1410.36
	25	6.5	-2.93057E-001	-2.91475E-001	0.00000E+000	...........	1410.36
	26	6.75	-2.92541E-001	-2.90971E-001	0.00000E+000	...........	1410.27
	27	7	-2.92028E-001	-2.90466E-001	0.00000E+000	...........	1410.27
	28	7.25	-2.91519E-001	-2.89969E-001	0.00000E+000	...........	1410.27
	29	7.5	-2.91012E-001	-2.89467E-001	0.00000E+000	...........	1410.27
	30	7.75	-2.90509E-001	-2.88976E-001	0.00000E+000	...........	1410.36
	31	8	-2.90008E-001	-2.88476E-001	0.00000E+000	...........	1410.36
	32	8.25	-2.89510E-001	-2.88004E-001	0.00000E+000	...........	1410.36
	33	8.5	-2.89015E-001	-2.87505E-001	0.00000E+000	...........	1410.36
	34	8.75	-2.88523E-001	-2.87013E-001	0.00000E+000	...........	1410.36
	35	9	-2.88033E-001	-2.86529E-001	0.00000E+000	...........	1410.36
	36	9.25	-2.87544E-001	-2.86061E-001	0.00000E+000	...........	1410.36
	37	9.5	-2.87057E-001	-2.85575E-001	0.00000E+000	...........	1410.36
	38	9.75	-2.86574E-001	-2.85107E-001	0.00000E+000	...........	1410.36
	39	10	-2.86094E-001	-2.84636E-001	0.00000E+000	...........	1410.36
EOC	QUANT	-0.286094	Open Circuit (V)
PSTATMODEL	IQUANT	64	Pstat Model
PSTATSECTION	LABEL	IFC1010-22093	Pstat Section
PSTATSERIALNO	LABEL	22093	Pstat Serial Number
CTRLMODE	IQUANT	1	Control Mode
ELECTROMETER	IQUANT	0	RE=0 or CS=1
IESTAB	IQUANT	0	I/E Stability
CASPEED	IQUANT	3	Control Amp Speed
CONVENTION	IQUANT	1	Current Convention
ICHRANGE	IQUANT	2	Ich Range
ICHRANGEMODE	TOGGLE	F	Ich Auto Range
ICHOFFSETENABLE	TOGGLE	T	Ich Offset Enable
ICHOFFSET	QUANT	0	Ich Offset (V)
ICHFILTER	IQUANT	4	Ich Filter
VCHRANGE	IQUANT	2	Vch Range
VCHRANGEMODE	TOGGLE	F	Vch Auto Range
VCHOFFSETENABLE	TOGGLE	T	Vch Offset Enable
VCHOFFSET	QUANT	0	Vch Offset (V)
VCHFILTER	IQUANT	4	Vch Filter
IERANGELOWERLIMIT	IQUANT	4	I/E Range Lower Limit
IERANGEMODE	TOGGLE	F	I/E AutoRange
IERANGE	IQUANT	7	I/E Range
ACHSELECT	IQUANT	0	Ach Select
ACHRANGE	IQUANT	2	Ach Range
ACHOFFSETENABLE	TOGGLE	F	Ach Offset Enable
ACHOFFSET	QUANT	0	Ach Offset (V)
ACHFILTER	IQUANT	1	Ach Filter
SENSECABLEID	IQUANT	14	Sense Cable ID
PWRCABLEID	IQUANT	14	Power Cable ID
DCCALDATE	LABEL	11/25/2025	DC Calibration Date
ACCALDATE	LABEL	8/31/2018	AC Calibration Date
FRAMEWORKVERSION	QUANT	7.07	Framework Version
INSTRUMENTVERSION	LABEL	4.34	Instrument Version
ZCURVE	TABLE
	Pt	Time	Freq	Zreal	Zimag	Zsig	Zmod	Zphz	Idc	Vdc	IERange
	#	s	Hz	ohm	ohm	V	ohm	°	A	V	#
	0	6	1004.464	327.5744	-32.24543	1	329.1576	-5.621911	-3.082188E-005	-1.399706	8
	1	9	800.3049	328.7403	-39.30269	1	331.0814	-6.817661	-2.641055E-005	-1.399711	8
	2	11	631.0096	330.1974	-48.40318	1	333.7262	-8.339513	-2.390488E-005	-1.399711	8
	3	14	498.6702	331.9252	-59.55502	1	337.2256	-10.17195	-2.228108E-005	-1.39971	8
	4	16	397.2458	333.8296	-72.9632	1	341.7101	-12.32893	-2.106952E-005	-1.399714	8
	5	19	319.6023	335.8564	-88.76062	1	347.3874	-14.80375	-2.020635E-005	-1.399714	8
	6	22	251.1161	338.5751	-110.5494	1	356.1661	-18.08257	-1.957006E-005	-1.399718	8
	7	24	200.8929	341.6925	-135.7224	1	367.6606	-21.66329	-1.905933E-005	-1.399717	8
	8	27	158.0056	345.8364	-169.5546	1	385.1643	-26.11751	-1.867416E-005	-1.399718	8
	9	29	125.558	350.993	-210.119	1	409.0795	-30.90649	-1.835436E-005	-1.399719	8
	10	32	99.734	358.073	-260.6373	1	442.8861	-36.05045	-1.812217E-005	-1.399719	8
	11	34	79.44915	367.294	-322.5869	1	488.8427	-41.29218	-1.793087E-005	-1.399718	8
	12	36	63.34459	379.735	-398.8627	1	550.7178	-46.40729	-1.773115E-005	-1.399715	8
	13	39	49.86702	398.4175	-498.8356	1	638.4149	-51.38581	-1.755914E-005	-1.399714	8
	14	41	38.10976	428.7508	-640.5653	1	770.812	-56.20435	-1.741456E-005	-1.399715	8
	15	44	31.25	460.0748	-769.5133	1	896.5599	-59.12574	-1.728446E-005	-1.399716	8
	16	46	24.93351	509.4715	-946.1976	1	1074.64	-61.70016	-1.720284E-005	-1.399716	8
	17	49	19.94681	578.2009	-1158.115	1	1294.429	-63.46887	-1.710777E-005	-1.399717	8
	18	51	15.57309	687.8076	-1442.802	1	1598.361	-64.51209	-1.701533E-005	-1.399715	8
	19	54	12.40079	833.2587	-1756.593	1	1944.206	-64.62217	-1.694349E-005	-1.399716	8
	20	57	9.91015	1034.696	-2116.083	1	2355.505	-63.94287	-1.685666E-005	-1.399716	8
	21	60	7.971939	1302.667	-2509.874	1	2827.792	-62.56992	-1.676565E-005	-1.399714	8
	22	64	6.351626	1682.178	-2954.176	1	3399.541	-60.34179	-1.670412E-005	-1.399717	8
	23	68	4.970838	2223.77	-3443.581	1	4099.195	-57.14674	-1.663219E-005	-1.399716	8
	24	73	3.942389	2862.256	-3876.778	1	4818.912	-53.56125	-1.656974E-005	-1.399716	8
	25	79	3.16723	3564.595	-4231.146	1	5532.534	-49.88701	-1.65259E-005	-1.399717	8
	26	85	2.485419	4423.061	-4536.947	1	6336.194	-45.72821	-1.64826E-005	-1.399721	8
	27	93	1.971194	5263.415	-4737.907	1	7081.758	-41.99223	-1.650234E-005	-1.399723	8
	28	102	1.605308	6003.074	-4869.893	1	7729.99	-39.05011	-1.655807E-005	-1.399722	8
	29	113	1.260081	6870.246	-4984.473	1	8487.947	-35.96149	-1.664763E-005	-1.399721	8
	30	126	1.001603	7672.273	-5053.176	1	9186.858	-33.37003	-1.675494E-005	-1.399719	8

File: Dataset/EIS_AgAu/Ag/21042026_EIS_1000-1Hz_Pts10_AC_V_10_Ag0.5_440nm_-1,2V.DTA
EXPLAIN
TAG	EISPOT
TITLE	LABEL	Potentiostatic EIS	Test &Identifier
DATE	LABEL	4/21/2026	Date
TIME	LABEL	16:17:51	Time
NOTES	NOTES	1	&Notes...
	
PSTAT	PSTAT	Rhea	Potentiostat
VDC	POTEN	-1.20000E+000	F	DC &Voltage (V)
FREQINIT	QUANT	1.00000E+003	Initial Fre&q. (Hz)
FREQFINAL	QUANT	1.00000E+000	Final Fre&q. (Hz)
PTSPERDEC	QUANT	1.00000E+001	Points/&decade
VAC	QUANT	1.00000E+001	AC &Voltage (mV rms)
AREA	QUANT	2.80000E-001	&Area (cm^2)
CONDIT	TWOPARAM	F	0.00000E+000	0.00000E+000	Conditionin&g	Time(s)	E(V)
DELAY	TWOPARAM	T	1.00000E+001	0.00000E+000	Init. De&lay	Time(s)	Stab.(mV/s)
SPEED	SELECTOR	2	&Optimize for:
ZGUESS	QUANT	2.86800E+005	E&stimated Z (ohms)
OCVCURVE	TABLE	40
	Pt	T	Vf	Vm	Ach	Over	Temp
	#	s	V vs. Ref.	V	V	bits	deg C
	0	0.25	6.20789E-002	6.20789E-002	0.00000E+000	...........	1415.46
	1	0.5	6.20869E-002	6.24951E-002	0.00000E+000	...........	1415.46
	2	0.75	6.21363E-002	6.29229E-002	0.00000E+000	...........	1415.46
	3	1	6.22788E-002	6.33591E-002	0.00000E+000	...........	1415.46
	4	1.25	6.25405E-002	6.38025E-002	0.00000E+000	...........	1415.19
	5	1.5	6.29013E-002	6.42580E-002	0.00000E+000	...........	1415.19
	6	1.75	6.33205E-002	6.47156E-002	0.00000E+000	...........	1415.19
	7	2	6.37662E-002	6.51754E-002	0.00000E+000	...........	1415.19
	8	2.25	6.42216E-002	6.56376E-002	0.00000E+000	...........	1415.11
	9	2.5	6.46804E-002	6.61007E-002	0.00000E+000	...........	1415.11
	10	2.75	6.51409E-002	6.65678E-002	0.00000E+000	...........	1415.11
	11	3	6.56029E-002	6.70350E-002	0.00000E+000	...........	1415.11
	12	3.25	6.60667E-002	6.75023E-002	0.00000E+000	...........	1415.37
	13	3.5	6.65321E-002	6.79628E-002	0.00000E+000	...........	1415.37
	14	3.75	6.69978E-002	6.84196E-002	0.00000E+000	...........	1415.37
	15	4	6.74622E-002	6.88782E-002	0.00000E+000	...........	1415.37
	16	4.25	6.79241E-002	6.93303E-002	0.00000E+000	...........	1415.11
	17	4.5	6.83832E-002	6.97766E-002	0.00000E+000	...........	1415.11
	18	4.75	6.88391E-002	7.02197E-002	0.00000E+000	...........	1415.11
	19	5	6.92910E-002	7.06552E-002	0.00000E+000	...........	1415.11
	20	5.25	6.97382E-002	7.10811E-002	0.00000E+000	...........	1415.46
	21	5.5	7.01797E-002	7.14953E-002	0.00000E+000	...........	1415.46
	22	5.75	7.06140E-002	7.19022E-002	0.00000E+000	...........	1415.46
	23	6	7.10397E-002	7.22955E-002	0.00000E+000	...........	1415.46
	24	6.25	7.14558E-002	7.26789E-002	0.00000E+000	...........	1415.11
	25	6.5	7.18618E-002	7.30605E-002	0.00000E+000	...........	1415.11
	26	6.75	7.22580E-002	7.34326E-002	0.00000E+000	...........	1415.11
	27	7	7.26455E-002	7.37962E-002	0.00000E+000	...........	1415.11
	28	7.25	7.30253E-002	7.41528E-002	0.00000E+000	...........	1415.11
	29	7.5	7.33976E-002	7.45038E-002	0.00000E+000	...........	1415.11
	30	7.75	7.37626E-002	7.48457E-002	0.00000E+000	...........	1415.11
	31	8	7.41202E-002	7.51807E-002	0.00000E+000	...........	1415.11
	32	8.25	7.44706E-002	7.55101E-002	0.00000E+000	...........	1415.11
	33	8.5	7.48139E-002	7.58387E-002	0.00000E+000	...........	1415.11
	34	8.75	7.51508E-002	7.61544E-002	0.00000E+000	...........	1415.11
	35	9	7.54817E-002	7.64653E-002	0.00000E+000	...........	1415.11
	36	9.25	7.58066E-002	7.67747E-002	0.00000E+000	...........	1415.11
	37	9.5	7.61255E-002	7.70789E-002	0.00000E+000	...........	1415.11
	38	9.75	7.64389E-002	7.73769E-002	0.00000E+000	...........	1415.11
	39	10	7.67474E-002	7.76713E-002	0.00000E+000	...........	1415.11
EOC	QUANT	0.0767474	Open Circuit (V)
PSTATMODEL	IQUANT	64	Pstat Model
PSTATSECTION	LABEL	IFC1010-22099	Pstat Section
PSTATSERIALNO	LABEL	22099	Pstat Serial Number
CTRLMODE	IQUANT	1	Control Mode
ELECTROMETER	IQUANT	0	RE=0 or CS=1
IESTAB	IQUANT	0	I/E Stability
CASPEED	IQUANT	3	Control Amp Speed
CONVENTION	IQUANT	1	Current Convention
ICHRANGE	IQUANT	2	Ich Range
ICHRANGEMODE	TOGGLE	F	Ich Auto Range
ICHOFFSETENABLE	TOGGLE	T	Ich Offset Enable
ICHOFFSET	QUANT	0	Ich Offset (V)
ICHFILTER	IQUANT	4	Ich Filter
VCHRANGE	IQUANT	2	Vch Range
VCHRANGEMODE	TOGGLE	F	Vch Auto Range
VCHOFFSETENABLE	TOGGLE	T	Vch Offset Enable
VCHOFFSET	QUANT	0	Vch Offset (V)
VCHFILTER	IQUANT	4	Vch Filter
IERANGELOWERLIMIT	IQUANT	4	I/E Range Lower Limit
IERANGEMODE	TOGGLE	F	I/E AutoRange
IERANGE	IQUANT	7	I/E Range
ACHSELECT	IQUANT	0	Ach Select
ACHRANGE	IQUANT	2	Ach Range
ACHOFFSETENABLE	TOGGLE	F	Ach Offset Enable
ACHOFFSET	QUANT	0	Ach Offset (V)
ACHFILTER	IQUANT	1	Ach Filter
SENSECABLEID	IQUANT	14	Sense Cable ID
PWRCABLEID	IQUANT	14	Power Cable ID
DCCALDATE	LABEL	11/25/2025	DC Calibration Date
ACCALDATE	LABEL	9/8/2018	AC Calibration Date
FRAMEWORKVERSION	QUANT	7.07	Framework Version
INSTRUMENTVERSION	LABEL	4.34	Instrument Version
ZCURVE	TABLE
	Pt	Time	Freq	Zreal	Zimag	Zsig	Zmod	Zphz	Idc	Vdc	IERange
	#	s	Hz	ohm	ohm	V	ohm	°	A	V	#
	0	8	1004.464	506.4521	-56.47715	1	509.5915	-6.363066	-4.646809E-005	-1.199983	8
	1	10	800.3049	506.7714	-67.80479	1	511.2873	-7.620777	-4.483488E-005	-1.199985	8
	2	13	631.0096	508.234	-82.2574	1	514.8477	-9.193568	-4.413478E-005	-1.199979	8
	3	15	498.6702	510.2766	-99.595	1	519.9052	-11.04405	-4.389757E-005	-1.199982	8
	4	17	397.2458	513.2653	-120.3274	1	527.1811	-13.19388	-4.392895E-005	-1.199981	8
	5	20	319.6023	516.7488	-144.7038	1	536.627	-15.6437	-4.401787E-005	-1.199983	8
	6	23	251.1161	520.9993	-178.3972	1	550.6958	-18.90189	-4.411759E-005	-1.199978	8
	7	25	200.8929	526.3774	-217.3273	1	569.4773	-22.43444	-4.432357E-005	-1.199979	8
	8	28	158.0056	534.1076	-269.6304	1	598.3072	-26.78575	-4.460335E-005	-1.199981	8
	9	30	125.558	544.4684	-332.0518	1	637.7337	-31.37752	-4.374983E-005	-1.19998	8
	10	33	99.734	559.3697	-409.5626	1	693.2791	-36.21106	-4.365827E-005	-1.199981	8
	11	35	79.44915	579.7133	-504.4053	1	768.4349	-41.02635	-4.369953E-005	-1.19997	8
	12	38	63.34459	608.7021	-620.6312	1	869.3109	-45.55596	-4.387266E-005	-1.199969	8
	13	40	49.86702	653.7752	-772.126	1	1011.732	-49.74472	-4.389343E-005	-1.19997	8
	14	42	38.10976	730.4309	-980.96	1	1223.034	-53.32833	-4.398659E-005	-1.199971	8
	15	45	31.25	812.4833	-1165.664	1	1420.881	-55.12299	-4.422649E-005	-1.19997	8
	16	47	24.93351	944.2598	-1411.887	1	1698.544	-56.22568	-4.414104E-005	-1.199971	8
	17	50	19.94681	1133.317	-1690.037	1	2034.855	-56.15471	-4.416782E-005	-1.199973	8
	18	52	15.57309	1429.955	-2023.791	1	2478.003	-54.75602	-4.417894E-005	-1.199974	8
	19	55	12.40079	1806.918	-2332.53	1	2950.533	-52.23647	-4.4205E-005	-1.199972	8
	20	58	9.91015	2281.596	-2600.035	1	3459.171	-48.73224	-4.417516E-005	-1.199973	8
	21	62	7.971939	2833.043	-2766.005	1	3959.409	-44.31403	-4.417264E-005	-1.199971	8
	22	66	6.351626	3448.241	-2845.466	1	4470.688	-39.52923	-4.380357E-005	-1.199972	8
	23	70	4.970838	4101.487	-2748.862	1	4937.453	-33.83043	-4.385427E-005	-1.199974	8
	24	75	3.942389	4637.079	-2571.588	1	5302.411	-29.01147	-4.402653E-005	-1.199974	8
	25	80	3.16723	5053.795	-2358.54	1	5577.057	-25.01785	-4.415102E-005	-1.199972	8
	26	87	2.485419	5392.243	-2116.151	1	5792.614	-21.42721	-4.431913E-005	-1.199972	8
	27	95	1.971194	5616.636	-1901.508	1	5929.784	-18.70349	-4.485601E-005	-1.199973	8
	28	104	1.605308	5792.608	-1774.179	1	6058.22	-17.02895	-4.536289E-005	-1.199971	8
	29	115	1.260081	5966.112	-1675.125	1	6196.816	-15.68332	-4.593612E-005	-1.199972	8
	30	128	1.001603	6092.926	-1621.836	1	6305.085	-14.90557	-4.684997E-005	-1.199971	8
