Repository: sachinnenaniya16/photoimpedance-ml-schottky-plasmonic

# Wavelength-Resolved Photo-Impedance and Leakage-Aware Machine Learning Reveal a Schottky-to-Plasmonic Mechanism Transition in Ag/Au/g-C₃N₄ Photocathodes for Hydrogen Evolution

This repository contains the complete data-analysis and machine-learning pipeline supporting the manuscript above. It links wavelength-resolved photo-electrochemical impedance spectroscopy (EIS) of plasmonic metal (Ag, Au) / g-C₃N₄ photocathodes to their photocatalytic hydrogen-evolution performance, and uses interpretable machine learning to identify which electrochemical descriptors govern that performance across illumination conditions.

File: Dataset/EIS_AgAu/Ag/22042026_EIS_1000-1Hz_Pts10_AC_V_10_Ag0.5_FullSpec_-1,2V.DTA
EXPLAIN
TAG	EISPOT
TITLE	LABEL	Potentiostatic EIS	Test &Identifier
DATE	LABEL	4/22/2026	Date
TIME	LABEL	12:30:00	Time
NOTES	NOTES	1	&Notes...
	
PSTAT	PSTAT	Rhea	Potentiostat
VDC	POTEN	-1.20000E+000	F	DC &Voltage (V)
FREQINIT	QUANT	1.00000E+003	Initial Fre&q. (Hz)
FREQFINAL	QUANT	1.00000E+000	Final Fre&q. (Hz)
PTSPERDEC	QUANT	1.00000E+001	Points/&decade
VAC	QUANT	1.00000E+001	AC &Voltage (mV rms)
AREA	QUANT	2.80000E-001	&Area (cm^2)
CONDIT	TWOPARAM	F	0.00000E+000	0.00000E+000	Conditionin&g	Time(s)	E(V)
DELAY	TWOPARAM	T	1.00000E+001	0.00000E+000	Init. De&lay	Time(s)	Stab.(mV/s)
SPEED	SELECTOR	2	&Optimize for:
ZGUESS	QUANT	2.86800E+005	E&stimated Z (ohms)
OCVCURVE	TABLE	40
	Pt	T	Vf	Vm	Ach	Over	Temp
	#	s	V vs. Ref.	V	V	bits	deg C
	0	0.25	1.11259E-001	1.11259E-001	0.00000E+000	...........	1414.93
	1	0.5	1.11265E-001	1.11564E-001	0.00000E+000	...........	1414.93
	2	0.75	1.11301E-001	1.11873E-001	0.00000E+000	...........	1414.93
	3	1	1.11405E-001	1.12182E-001	0.00000E+000	...........	1415.02
	4	1.25	1.11594E-001	1.12502E-001	0.00000E+000	...........	1415.02
	5	1.5	1.11855E-001	1.12840E-001	0.00000E+000	...........	1415.02
	6	1.75	1.12157E-001	1.13175E-001	0.00000E+000	...........	1415.02
	7	2	1.12480E-001	1.13487E-001	0.00000E+000	...........	1415.11
	8	2.25	1.12809E-001	1.13808E-001	0.00000E+000	...........	1415.11
	9	2.5	1.13138E-001	1.14134E-001	0.00000E+000	...........	1415.11
	10	2.75	1.13463E-001	1.14453E-001	0.00000E+000	...........	1415.11
	11	3	1.13785E-001	1.14760E-001	0.00000E+000	...........	1415.11
	12	3.25	1.14104E-001	1.15037E-001	0.00000E+000	...........	1415.11
	13	3.5	1.14417E-001	1.15305E-001	0.00000E+000	...........	1415.11
	14	3.75	1.14718E-001	1.15575E-001	0.00000E+000	...........	1415.11
	15	4	1.15007E-001	1.15858E-001	0.00000E+000	...........	1415.11
	16	4.25	1.15286E-001	1.16155E-001	0.00000E+000	...........	1415.11
	17	4.5	1.15564E-001	1.16473E-001	0.00000E+000	...........	1415.11
	18	4.75	1.15849E-001	1.16807E-001	0.00000E+000	...........	1415.11
	19	5	1.16147E-001	1.17142E-001	0.00000E+000	...........	1415.11
	20	5.25	1.16460E-001	1.17480E-001	0.00000E+000	...........	1415.11
	21	5.5	1.16784E-001	1.17815E-001	0.00000E+000	...........	1415.11
	22	5.75	1.17116E-001	1.18152E-001	0.00000E+000	...........	1415.11
	23	6	1.17452E-001	1.18479E-001	0.00000E+000	...........	1415.11
	24	6.25	1.17787E-001	1.18806E-001	0.00000E+000	...........	1415.11
	25	6.5	1.18121E-001	1.19133E-001	0.00000E+000	...........	1415.11
	26	6.75	1.18452E-001	1.19453E-001	0.00000E+000	...........	1415.11
	27	7	1.18780E-001	1.19774E-001	0.00000E+000	...........	1415.11
	28	7.25	1.19105E-001	1.20090E-001	0.00000E+000	...........	1415.11
	29	7.5	1.19427E-001	1.20404E-001	0.00000E+000	...........	1415.11
	30	7.75	1.19747E-001	1.20717E-001	0.00000E+000	...........	1415.11
	31	8	1.20064E-001	1.21025E-001	0.00000E+000	...........	1415.11
	32	8.25	1.20378E-001	1.21330E-001	0.00000E+000	...........	1415.11
	33	8.5	1.20690E-001	1.21630E-001	0.00000E+000	...........	1415.11
	34	8.75	1.20998E-001	1.21929E-001	0.00000E+000	...........	1415.11
	35	9	1.21303E-001	1.22225E-001	0.00000E+000	...........	1415.11
	36	9.25	1.21605E-001	1.22515E-001	0.00000E+000	...........	1415.11
	37	9.5	1.21904E-001	1.22802E-001	0.00000E+000	...........	1415.11
	38	9.75	1.22199E-001	1.23088E-001	0.00000E+000	...........	1415.11
	39	10	1.22490E-001	1.23371E-001	0.00000E+000	...........	1415.11
EOC	QUANT	0.1224901	Open Circuit (V)
PSTATMODEL	IQUANT	64	Pstat Model
PSTATSECTION	LABEL	IFC1010-22099	Pstat Section
PSTATSERIALNO	LABEL	22099	Pstat Serial Number
CTRLMODE	IQUANT	1	Control Mode
ELECTROMETER	IQUANT	0	RE=0 or CS=1
IESTAB	IQUANT	0	I/E Stability
CASPEED	IQUANT	3	Control Amp Speed
CONVENTION	IQUANT	1	Current Convention
ICHRANGE	IQUANT	2	Ich Range
ICHRANGEMODE	TOGGLE	F	Ich Auto Range
ICHOFFSETENABLE	TOGGLE	T	Ich Offset Enable
ICHOFFSET	QUANT	0	Ich Offset (V)
ICHFILTER	IQUANT	4	Ich Filter
VCHRANGE	IQUANT	2	Vch Range
VCHRANGEMODE	TOGGLE	F	Vch Auto Range
VCHOFFSETENABLE	TOGGLE	T	Vch Offset Enable
VCHOFFSET	QUANT	0	Vch Offset (V)
VCHFILTER	IQUANT	4	Vch Filter
IERANGELOWERLIMIT	IQUANT	4	I/E Range Lower Limit
IERANGEMODE	TOGGLE	F	I/E AutoRange
IERANGE	IQUANT	7	I/E Range
ACHSELECT	IQUANT	0	Ach Select
ACHRANGE	IQUANT	2	Ach Range
ACHOFFSETENABLE	TOGGLE	F	Ach Offset Enable
ACHOFFSET	QUANT	0	Ach Offset (V)
ACHFILTER	IQUANT	1	Ach Filter
SENSECABLEID	IQUANT	14	Sense Cable ID
PWRCABLEID	IQUANT	14	Power Cable ID
DCCALDATE	LABEL	11/25/2025	DC Calibration Date
ACCALDATE	LABEL	9/8/2018	AC Calibration Date
FRAMEWORKVERSION	QUANT	7.07	Framework Version
INSTRUMENTVERSION	LABEL	4.34	Instrument Version
ZCURVE	TABLE
	Pt	Time	Freq	Zreal	Zimag	Zsig	Zmod	Zphz	Idc	Vdc	IERange
	#	s	Hz	ohm	ohm	V	ohm	°	A	V	#
	0	7	1004.464	237.189	-68.03355	1	246.7533	-16.00462	-5.39051E-005	-1.199987	9
	1	10	800.3049	241.8626	-78.54803	1	254.2977	-17.99188	-4.912051E-005	-1.199984	9
	2	12	631.0096	247.6694	-91.37765	1	263.9886	-20.25155	-4.565799E-005	-1.199984	9
	3	14	498.6702	254.2941	-106.2573	1	275.6013	-22.67772	-4.309804E-005	-1.199983	9
	4	17	397.2458	260.8768	-123.297	1	288.5461	-25.2966	-4.105881E-005	-1.199981	9
	5	19	319.6023	267.4545	-143.0433	1	303.3039	-28.13931	-3.941246E-005	-1.199983	9
	6	21	251.1161	274.822	-170.4372	1	323.382	-31.80608	-3.761246E-005	-1.199965	8
	7	24	200.8929	281.884	-202.2885	1	346.9571	-35.66436	-3.637151E-005	-1.199963	8
	8	26	158.0056	290.631	-245.7813	1	380.6243	-40.22058	-3.533465E-005	-1.199965	8
	9	28	125.558	300.8646	-298.5202	1	423.8323	-44.77591	-3.440214E-005	-1.199965	8
	10	31	99.734	313.536	-364.8596	1	481.069	-49.32644	-3.370169E-005	-1.19997	8
	11	33	79.44915	330.8723	-446.0213	1	555.3481	-53.43084	-3.300004E-005	-1.199957	8
	12	36	63.34459	353.8572	-546.1434	1	650.7592	-57.05999	-3.244396E-005	-1.199961	8
	13	38	49.86702	388.5605	-676.3906	1	780.0535	-60.12428	-3.191788E-005	-1.199957	8
	14	40	38.10976	444.9146	-862.0292	1	970.074	-62.70062	-3.153288E-005	-1.199959	8
	15	43	31.25	503.5941	-1027.417	1	1144.199	-63.88796	-3.129346E-005	-1.199955	8
	16	46	24.93351	597.1743	-1251.055	1	1386.274	-64.48314	-3.119109E-005	-1.199957	8
	17	48	19.94681	729.4345	-1511.384	1	1678.201	-64.2368	-3.10116E-005	-1.199954	8
	18	50	15.57309	940.1392	-1846.986	1	2072.491	-63.02333	-3.086483E-005	-1.199956	8
	19	53	12.40079	1214.149	-2190.26	1	2504.276	-60.99863	-3.078455E-005	-1.199957	8
	20	56	9.91015	1578.164	-2546.527	1	2995.897	-58.21219	-3.068643E-005	-1.199957	8
	21	59	7.971939	2038.084	-2878.106	1	3526.653	-54.6964	-3.061042E-005	-1.199955	8
	22	63	6.351626	2635.018	-3164.115	1	4117.639	-50.21308	-3.065477E-005	-1.199957	8
	23	68	4.970838	3358.74	-3375.492	1	4761.836	-45.14252	-3.056623E-005	-1.199957	8
	24	73	3.942389	4094.555	-3423.3	1	5337.075	-39.8977	-3.041056E-005	-1.199957	8
	25	78	3.16723	4759.362	-3349.837	1	5820.046	-35.13947	-3.046355E-005	-1.199956	8
	26	85	2.485419	5418.402	-3164.855	1	6274.981	-30.28893	-3.055684E-005	-1.199956	8
	27	92	1.971194	5928.113	-2960.918	1	6626.429	-26.54078	-3.070433E-005	-1.199958	8
	28	102	1.605308	6309.658	-2799.363	1	6902.769	-23.9251	-3.086773E-005	-1.199959	8
	29	112	1.260081	6679.448	-2644.652	1	7183.955	-21.60053	-3.117127E-005	-1.199957	8
	30	126	1.001603	6977.374	-2574.057	1	7437.037	-20.24977	-3.133312E-005	-1.199956	8

File: Dataset/EIS_AgAu/Ag/22042026_EIS_1000-1Hz_Pts10_AC_V_10_Ag0.5_FullSpec_-1,4V.DTA
EXPLAIN
TAG	EISPOT
TITLE	LABEL	Potentiostatic EIS	Test &Identifier
DATE	LABEL	4/22/2026	Date
TIME	LABEL	12:33:11	Time
NOTES	NOTES	1	&Notes...
	
PSTAT	PSTAT	Rhea	Potentiostat
VDC	POTEN	-1.40000E+000	F	DC &Voltage (V)
FREQINIT	QUANT	1.00000E+003	Initial Fre&q. (Hz)
FREQFINAL	QUANT	1.00000E+000	Final Fre&q. (Hz)
PTSPERDEC	QUANT	1.00000E+001	Points/&decade
VAC	QUANT	1.00000E+001	AC &Voltage (mV rms)
AREA	QUANT	2.80000E-001	&Area (cm^2)
CONDIT	TWOPARAM	F	0.00000E+000	0.00000E+000	Conditionin&g	Time(s)	E(V)
DELAY	TWOPARAM	T	1.00000E+001	0.00000E+000	Init. De&lay	Time(s)	Stab.(mV/s)
SPEED	SELECTOR	2	&Optimize for:
ZGUESS	QUANT	2.86800E+005	E&stimated Z (ohms)
OCVCURVE	TABLE	40
	Pt	T	Vf	Vm	Ach	Over	Temp
	#	s	V vs. Ref.	V	V	bits	deg C
	0	0.25	-1.68446E-001	-1.68446E-001	0.00000E+000	...........	1415.28
	1	0.5	-1.68440E-001	-1.68123E-001	0.00000E+000	...........	1415.28
	2	0.75	-1.68401E-001	-1.67799E-001	0.00000E+000	...........	1414.58
	3	1	-1.68292E-001	-1.67479E-001	0.00000E+000	...........	1414.58
	4	1.25	-1.68093E-001	-1.67154E-001	0.00000E+000	...........	1414.58
	5	1.5	-1.67822E-001	-1.66840E-001	0.00000E+000	...........	1414.58
	6	1.75	-1.67513E-001	-1.66524E-001	0.00000E+000	...........	1414.75
	7	2	-1.67191E-001	-1.66213E-001	0.00000E+000	...........	1414.75
	8	2.25	-1.66869E-001	-1.65902E-001	0.00000E+000	...........	1414.75
	9	2.5	-1.66552E-001	-1.65594E-001	0.00000E+000	...........	1414.75
	10	2.75	-1.66238E-001	-1.65290E-001	0.00000E+000	...........	1414.93
	11	3	-1.65928E-001	-1.64989E-001	0.00000E+000	...........	1414.93
	12	3.25	-1.65620E-001	-1.64687E-001	0.00000E+000	...........	1414.93
	13	3.5	-1.65315E-001	-1.64387E-001	0.00000E+000	...........	1414.93
	14	3.75	-1.65012E-001	-1.64085E-001	0.00000E+000	...........	1415.02
	15	4	-1.64711E-001	-1.63796E-001	0.00000E+000	...........	1415.02
	16	4.25	-1.64411E-001	-1.63504E-001	0.00000E+000	...........	1415.02
	17	4.5	-1.64114E-001	-1.63214E-001	0.00000E+000	...........	1415.02
	18	4.75	-1.63819E-001	-1.62925E-001	0.00000E+000	...........	1414.93
	19	5	-1.63527E-001	-1.62640E-001	0.00000E+000	...........	1414.93
	20	5.25	-1.63238E-001	-1.62361E-001	0.00000E+000	...........	1414.93
	21	5.5	-1.62950E-001	-1.62077E-001	0.00000E+000	...........	1414.93
	22	5.75	-1.62665E-001	-1.61800E-001	0.00000E+000	...........	1414.75
	23	6	-1.62382E-001	-1.61521E-001	0.00000E+000	...........	1414.75
	24	6.25	-1.62100E-001	-1.61197E-001	0.00000E+000	...........	1414.75
	25	6.5	-1.61816E-001	-1.60914E-001	0.00000E+000	...........	1414.75
	26	6.75	-1.61527E-001	-1.60638E-001	0.00000E+000	...........	1414.84
	27	7	-1.61235E-001	-1.60365E-001	0.00000E+000	...........	1414.84
	28	7.25	-1.60946E-001	-1.60092E-001	0.00000E+000	...........	1414.84
	29	7.5	-1.60664E-001	-1.59823E-001	0.00000E+000	...........	1414.84
	30	7.75	-1.60387E-001	-1.59555E-001	0.00000E+000	...........	1414.93
	31	8	-1.60115E-001	-1.59293E-001	0.00000E+000	...........	1414.93
	32	8.25	-1.59845E-001	-1.59028E-001	0.00000E+000	...........	1414.93
	33	8.5	-1.59578E-001	-1.58768E-001	0.00000E+000	...........	1414.93
	34	8.75	-1.59313E-001	-1.58505E-001	0.00000E+000	...........	1414.49
	35	9	-1.59050E-001	-1.58248E-001	0.00000E+000	...........	1414.49
	36	9.25	-1.58788E-001	-1.57993E-001	0.00000E+000	...........	1414.49
	37	9.5	-1.58528E-001	-1.57742E-001	0.00000E+000	...........	1414.49
	38	9.75	-1.58270E-001	-1.57482E-001	0.00000E+000	...........	1414.75
	39	10	-1.58014E-001	-1.57233E-001	0.00000E+000	...........	1414.75
EOC	QUANT	-0.1580139	Open Circuit (V)
PSTATMODEL	IQUANT	64	Pstat Model
PSTATSECTION	LABEL	IFC1010-22099	Pstat Section
PSTATSERIALNO	LABEL	22099	Pstat Serial Number
CTRLMODE	IQUANT	1	Control Mode
ELECTROMETER	IQUANT	0	RE=0 or CS=1
IESTAB	IQUANT	0	I/E Stability
CASPEED	IQUANT	3	Control Amp Speed
CONVENTION	IQUANT	1	Current Convention
ICHRANGE	IQUANT	2	Ich Range
ICHRANGEMODE	TOGGLE	F	Ich Auto Range
ICHOFFSETENABLE	TOGGLE	T	Ich Offset Enable
ICHOFFSET	QUANT	0	Ich Offset (V)
ICHFILTER	IQUANT	4	Ich Filter
VCHRANGE	IQUANT	2	Vch Range
VCHRANGEMODE	TOGGLE	F	Vch Auto Range
VCHOFFSETENABLE	TOGGLE	T	Vch Offset Enable
VCHOFFSET	QUANT	0	Vch Offset (V)
VCHFILTER	IQUANT	4	Vch Filter
IERANGELOWERLIMIT	IQUANT	4	I/E Range Lower Limit
IERANGEMODE	TOGGLE	F	I/E AutoRange
IERANGE	IQUANT	7	I/E Range
ACHSELECT	IQUANT	0	Ach Select
ACHRANGE	IQUANT	2	Ach Range
ACHOFFSETENABLE	TOGGLE	F	Ach Offset Enable
ACHOFFSET	QUANT	0	Ach Offset (V)
ACHFILTER	IQUANT	1	Ach Filter
SENSECABLEID	IQUANT	14	Sense Cable ID
PWRCABLEID	IQUANT	14	Power Cable ID
DCCALDATE	LABEL	11/25/2025	DC Calibration Date
ACCALDATE	LABEL	9/8/2018	AC Calibration Date
FRAMEWORKVERSION	QUANT	7.07	Framework Version
INSTRUMENTVERSION	LABEL	4.34	Instrument Version
ZCURVE	TABLE
	Pt	Time	Freq	Zreal	Zimag	Zsig	Zmod	Zphz	Idc	Vdc	IERange
	#	s	Hz	ohm	ohm	V	ohm	°	A	V	#
	0	8	1004.464	223.3213	-52.38393	1	229.3828	-13.20107	-5.689287E-005	-1.400007	9
	1	10	800.3049	227.5913	-61.93021	1	235.8668	-15.22228	-5.220485E-005	-1.400009	9
	2	12	631.0096	233.092	-73.43343	1	244.3856	-17.48654	-4.907094E-005	-1.400005	9
	3	15	498.6702	239.5815	-86.57162	1	254.7429	-19.86708	-4.700381E-005	-1.400005	9
	4	17	397.2458	246.4211	-101.3625	1	266.4539	-22.35925	-4.556162E-005	-1.400004	9
	5	19	319.6023	253.5309	-117.98	1	279.6376	-24.95479	-4.454246E-005	-1.400004	9
	6	22	251.1161	262.1743	-140.1442	1	297.2806	-28.12655	-4.376657E-005	-1.400003	9
	7	24	200.8929	271.0406	-165.3432	1	317.4923	-31.38449	-4.323573E-005	-1.400005	9
	8	27	158.0056	281.9944	-199.0577	1	345.1736	-35.21799	-4.250677E-005	-1.399982	8
	9	29	125.558	294.6126	-239.1427	1	379.4546	-39.0669	-4.213065E-005	-1.399979	8
	10	32	99.734	310.6925	-288.6809	1	424.1067	-42.89679	-4.183857E-005	-1.399982	8
	11	34	79.44915	331.2134	-348.9333	1	481.0995	-46.49239	-4.167164E-005	-1.399971	8
	12	36	63.34459	358.9639	-421.5912	1	553.7095	-49.58727	-4.147673E-005	-1.399974	8
	13	39	49.86702	399.5836	-514.8829	1	651.745	-52.18614	-4.137654E-005	-1.39997	8
	14	41	38.10976	463.5629	-639.4227	1	789.7797	-54.05898	-4.121255E-005	-1.399971	8
	15	44	31.25	527.8228	-746.909	1	914.5873	-54.75206	-4.108956E-005	-1.399968	8
	16	46	24.93351	624.5237	-883.7537	1	1082.151	-54.75223	-4.096181E-005	-1.399972	8
	17	49	19.94681	750.1481	-1031.162	1	1275.154	-53.96492	-4.091501E-005	-1.399969	8
	18	51	15.57309	931.9911	-1200.78	1	1520.027	-52.18301	-4.089229E-005	-1.399971	8
	19	55	12.40079	1140.248	-1355.542	1	1771.344	-49.9303	-4.080702E-005	-1.399972	8
	20	58	9.91015	1383.348	-1493.112	1	2035.444	-47.18532	-4.081625E-005	-1.399971	8
	21	61	7.971939	1647.908	-1605.688	1	2300.833	-44.25655	-4.078368E-005	-1.399972	8
	22	65	6.351626	1942.553	-1694.859	1	2577.995	-41.10439	-4.077847E-005	-1.39997	8
	23	69	4.970838	2265.577	-1756.028	1	2866.439	-37.77893	-4.084782E-005	-1.399971	8
	24	74	3.942389	2567.569	-1799.548	1	3135.407	-35.0257	-4.090556E-005	-1.399972	8
	25	80	3.16723	2846.573	-1836.838	1	3387.765	-32.83336	-4.103905E-005	-1.399971	8
	26	86	2.485419	3146.479	-1882.123	1	3666.431	-30.88651	-4.112885E-005	-1.399973	8
	27	94	1.971194	3430.759	-1950.188	1	3946.307	-29.61572	-4.117252E-005	-1.399971	8
	28	103	1.605308	3688.734	-2031.772	1	4211.277	-28.84618	-4.128856E-005	-1.39997	8
	29	114	1.260081	4005.335	-2152.243	1	4546.961	-28.2511	-4.143023E-005	-1.399974	8
	30	127	1.001603	4312.901	-2277.025	1	4877.085	-27.83212	-4.166368E-005	-1.399975	8

File: Dataset/EIS_AgAu/Ag/22042026_EIS_1000-1Hz_Pts10_AC_V_10_Ag0.5_FullSpec_-1,6V.DTA
EXPLAIN
TAG	EISPOT
TITLE	LABEL	Potentiostatic EIS	Test &Identifier
DATE	LABEL	4/22/2026	Date
TIME	LABEL	12:35:49	Time
NOTES	NOTES	1	&Notes...
	
PSTAT	PSTAT	Rhea	Potentiostat
VDC	POTEN	-1.60000E+000	F	DC &Voltage (V)
FREQINIT	QUANT	1.00000E+003	Initial Fre&q. (Hz)
FREQFINAL	QUANT	1.00000E+000	Final Fre&q. (Hz)
PTSPERDEC	QUANT	1.00000E+001	Points/&decade
VAC	QUANT	1.00000E+001	AC &Voltage (mV rms)
AREA	QUANT	2.80000E-001	&Area (cm^2)
CONDIT	TWOPARAM	F	0.00000E+000	0.00000E+000	Conditionin&g	Time(s)	E(V)
DELAY	TWOPARAM	T	1.00000E+001	0.00000E+000	Init. De&lay	Time(s)	Stab.(mV/s)
SPEED	SELECTOR	2	&Optimize for:
ZGUESS	QUANT	2.86800E+005	E&stimated Z (ohms)
OCVCURVE	TABLE	40
	Pt	T	Vf	Vm	Ach	Over	Temp
	#	s	V vs. Ref.	V	V	bits	deg C
	0	0.25	-2.98993E-001	-2.98993E-001	0.00000E+000	...........	1415.37
	1	0.5	-2.98958E-001	-2.97184E-001	0.00000E+000	...........	1415.37
	2	0.75	-2.98745E-001	-2.95410E-001	0.00000E+000	...........	1415.37
	3	1	-2.98136E-001	-2.93638E-001	0.00000E+000	...........	1414.59
	4	1.25	-2.97034E-001	-2.91935E-001	0.00000E+000	...........	1414.49
	5	1.5	-2.95545E-001	-2.90257E-001	0.00000E+000	...........	1414.49
	6	1.75	-2.93863E-001	-2.88621E-001	0.00000E+000	...........	1414.49
	7	2	-2.92135E-001	-2.87019E-001	0.00000E+000	...........	1414.88
	8	2.25	-2.90435E-001	-2.85458E-001	0.00000E+000	...........	1414.93
	9	2.5	-2.88780E-001	-2.83907E-001	0.00000E+000	...........	1414.93
	10	2.75	-2.87169E-001	-2.82399E-001	0.00000E+000	...........	1414.93
	11	3	-2.85594E-001	-2.80904E-001	0.00000E+000	...........	1414.85
	12	3.25	-2.84050E-001	-2.79445E-001	0.00000E+000	...........	1414.84
	13	3.5	-2.82533E-001	-2.78028E-001	0.00000E+000	...........	1414.84
	14	3.75	-2.81045E-001	-2.76639E-001	0.00000E+000	...........	1414.84
	15	4	-2.79587E-001	-2.75260E-001	0.00000E+000	...........	1414.84
	16	4.25	-2.78160E-001	-2.73915E-001	0.00000E+000	...........	1414.84
	17	4.5	-2.76761E-001	-2.72602E-001	0.00000E+000	...........	1414.84
	18	4.75	-2.75388E-001	-2.71297E-001	0.00000E+000	...........	1414.84
	19	5	-2.74040E-001	-2.69999E-001	0.00000E+000	...........	1414.84
	20	5.25	-2.72714E-001	-2.68717E-001	0.00000E+000	...........	1414.84
	21	5.5	-2.71405E-001	-2.67495E-001	0.00000E+000	...........	1414.84
	22	5.75	-2.70116E-001	-2.66308E-001	0.00000E+000	...........	1414.84
	23	6	-2.68852E-001	-2.65121E-001	0.00000E+000	...........	1414.92
	24	6.25	-2.67617E-001	-2.63966E-001	0.00000E+000	...........	1414.93
	25	6.5	-2.66411E-001	-2.62809E-001	0.00000E+000	...........	1414.93
	26	6.75	-2.65227E-001	-2.61683E-001	0.00000E+000	...........	1414.93
	27	7	-2.64063E-001	-2.60598E-001	0.00000E+000	...........	1414.93
	28	7.25	-2.62918E-001	-2.59504E-001	0.00000E+000	...........	1414.93
	29	7.5	-2.61793E-001	-2.58446E-001	0.00000E+000	...........	1414.93
	30	7.75	-2.60690E-001	-2.57406E-001	0.00000E+000	...........	1414.93
	31	8	-2.59607E-001	-2.56384E-001	0.00000E+000	...........	1414.85
	32	8.25	-2.58543E-001	-2.55359E-001	0.00000E+000	...........	1414.84
	33	8.5	-2.57498E-001	-2.54346E-001	0.00000E+000	...........	1414.84
	34	8.75	-2.56466E-001	-2.53368E-001	0.00000E+000	...........	1414.84
	35	9	-2.55448E-001	-2.52406E-001	0.00000E+000	...........	1414.84
	36	9.25	-2.54445E-001	-2.51460E-001	0.00000E+000	...........	1414.84
	37	9.5	-2.53459E-001	-2.50507E-001	0.00000E+000	...........	1414.84
	38	9.75	-2.52490E-001	-2.49583E-001	0.00000E+000	...........	1414.84
	39	10	-2.51536E-001	-2.48670E-001	0.00000E+000	...........	1414.92
EOC	QUANT	-0.2515359	Open Circuit (V)
PSTATMODEL	IQUANT	64	Pstat Model
PSTATSECTION	LABEL	IFC1010-22099	Pstat Section
PSTATSERIALNO	LABEL	22099	Pstat Serial Number
CTRLMODE	IQUANT	1	Control Mode
ELECTROMETER	IQUANT	0	RE=0 or CS=1
IESTAB	IQUANT	0	I/E Stability
CASPEED	IQUANT	3	Control Amp Speed
CONVENTION	IQUANT	1	Current Convention
ICHRANGE	IQUANT	2	Ich Range
ICHRANGEMODE	TOGGLE	F	Ich Auto Range
ICHOFFSETENABLE	TOGGLE	T	Ich Offset Enable
ICHOFFSET	QUANT	0	Ich Offset (V)
ICHFILTER	IQUANT	4	Ich Filter
VCHRANGE	IQUANT	2	Vch Range
VCHRANGEMODE	TOGGLE	F	Vch Auto Range
VCHOFFSETENABLE	TOGGLE	T	Vch Offset Enable
VCHOFFSET	QUANT	0	Vch Offset (V)
VCHFILTER	IQUANT	4	Vch Filter
IERANGELOWERLIMIT	IQUANT	4	I/E Range Lower Limit
IERANGEMODE	TOGGLE	F	I/E AutoRange
IERANGE	IQUANT	7	I/E Range
ACHSELECT	IQUANT	0	Ach Select
ACHRANGE	IQUANT	2	Ach Range
ACHOFFSETENABLE	TOGGLE	F	Ach Offset Enable
ACHOFFSET	QUANT	0	Ach Offset (V)
ACHFILTER	IQUANT	1	Ach Filter
SENSECABLEID	IQUANT	14	Sense Cable ID
PWRCABLEID	IQUANT	14	Power Cable ID
DCCALDATE	LABEL	11/25/2025	DC Calibration Date
ACCALDATE	LABEL	9/8/2018	AC Calibration Date
FRAMEWORKVERSION	QUANT	7.07	Framework Version
INSTRUMENTVERSION	LABEL	4.34	Instrument Version
ZCURVE	TABLE
	Pt	Time	Freq	Zreal	Zimag	Zsig	Zmod	Zphz	Idc	Vdc	IERange
	#	s	Hz	ohm	ohm	V	ohm	°	A	V	#
	0	8	1004.464	213.2842	-44.48594	1	217.8741	-11.78161	-7.150388E-005	-1.600023	9
	1	11	800.3049	216.993	-52.4671	1	223.2459	-13.59276	-6.954722E-005	-1.600023	9
	2	13	631.0096	221.7395	-62.09586	1	230.2701	-15.64435	-6.882669E-005	-1.600021	9
	3	15	498.6702	227.3539	-73.02251	1	238.793	-17.80621	-6.875405E-005	-1.600019	9
	4	18	397.2458	233.6882	-85.11115	1	248.7048	-20.01204	-6.901305E-005	-1.600021	9
	5	20	319.6023	240.5414	-98.2861	1	259.8467	-22.2251	-6.949937E-005	-1.600022	9
	6	23	251.1161	249.0565	-115.4291	1	274.5051	-24.8661	-6.997674E-005	-1.600019	9
	7	25	200.8929	257.9291	-134.2569	1	290.7788	-27.49781	-7.04842E-005	-1.600017	9
	8	27	158.0056	268.8639	-158.6893	1	312.202	-30.55002	-7.117903E-005	-1.600019	9
	9	30	125.558	281.4013	-187.0755	1	337.9112	-33.61596	-7.185471E-005	-1.60002	9
	10	32	99.734	297.0096	-221.4184	1	370.4602	-36.70426	-7.238422E-005	-1.600021	9
	11	35	79.44915	316.7678	-262.3295	1	411.2889	-39.62966	-7.327097E-005	-1.600012	9
	12	37	63.34459	342.8948	-310.3768	1	462.5047	-42.15033	-7.369866E-005	-1.600011	9
	13	39	49.86702	379.6406	-369.3356	1	529.6563	-44.21173	-7.419623E-005	-1.600011	9
	14	42	38.10976	438.5058	-445.3022	1	624.9651	-45.44059	-7.486236E-005	-1.600013	9
	15	44	31.25	495.6194	-505.2019	1	707.72	-45.54857	-7.550415E-005	-1.600012	9
	16	47	24.93351	578.9705	-573.7142	1	815.0797	-44.73874	-7.607626E-005	-1.600013	9
	17	50	19.94681	681.4623	-635.9292	1	932.0927	-43.02047	-7.677198E-005	-1.600011	9
	18	52	15.57309	817.6016	-689.2573	1	1069.368	-40.13168	-7.742066E-005	-1.60001	9
	19	55	12.40079	956.861	-714.33	1	1194.09	-36.74262	-7.830405E-005	-1.600011	9
	20	59	9.91015	1097.768	-711.8799	1	1308.384	-32.96257	-7.923079E-005	-1.600013	9
	21	62	7.971939	1226.446	-681.676	1	1403.158	-29.06591	-8.009691E-005	-1.600014	9
	22	66	6.351626	1343.742	-628.4643	1	1483.445	-25.06536	-8.091829E-005	-1.600011	9
	23	70	4.970838	1438.134	-551.2084	1	1540.149	-20.97085	-8.226028E-005	-1.600009	9
	24	77	3.942389	1496.854	-472.8454	1	1569.762	-17.53095	-8.384845E-005	-1.60001	9
	25	84	3.16723	1527.414	-399.4651	1	1578.786	-14.65632	-8.551914E-005	-1.600011	9
	26	92	2.485419	1536.343	-328.7249	1	1571.117	-12.07723	-8.752509E-005	-1.60001	9
	27	103	1.971194	1530.914	-269.1769	1	1554.398	-9.97225	-8.926544E-005	-1.600011	9
	28	114	1.605308	1506.905	-222.5101	1	1523.245	-8.399617	-9.153037E-005	-1.600011	9
	29	127	1.260081	1474.159	-179.5617	1	1485.055	-6.944767	-9.398344E-005	-1.600012	9
	30	143	1.001603	1445.127	-147.2648	1	1452.611	-5.818607	-0.0000962	-1.600013	9

File: Dataset/EIS_AgAu/Ag/22042026_EIS_1000-1Hz_Pts10_AC_V_10_Ag1_410nm_-1,2V.DTA
EXPLAIN
TAG	EISPOT
TITLE	LABEL	Potentiostatic EIS	Test &Identifier
DATE	LABEL	4/22/2026	Date
TIME	LABEL	13:26:45	Time
NOTES	NOTES	1	&Notes...
	
PSTAT	PSTAT	Rhea	Potentiostat
VDC	POTEN	-1.20000E+000	F	DC &Voltage (V)
FREQINIT	QUANT	1.00000E+003	Initial Fre&q. (Hz)
FREQFINAL	QUANT	1.00000E+000	Final Fre&q. (Hz)
PTSPERDEC	QUANT	1.00000E+001	Points/&decade
VAC	QUANT	1.00000E+001	AC &Voltage (mV rms)
AREA	QUANT	2.80000E-001	&Area (cm^2)
CONDIT	TWOPARAM	F	0.00000E+000	0.00000E+000	Conditionin&g	Time(s)	E(V)
DELAY	TWOPARAM	T	1.00000E+001	0.00000E+000	Init. De&lay	Time(s)	Stab.(mV/s)
SPEED	SELECTOR	2	&Optimize for:
ZGUESS	QUANT	2.86800E+005	E&stimated Z (ohms)
OCVCURVE	TABLE	40
	Pt	T	Vf	Vm	Ach	Over	Temp
	#	s	V vs. Ref.	V	V	bits	deg C
	0	0.25	-3.97639E-002	-3.97639E-002	0.00000E+000	...........	1415.55
	1	0.5	-3.97281E-002	-3.78919E-002	0.00000E+000	...........	1415.55
	2	0.75	-3.95090E-002	-3.61438E-002	0.00000E+000	...........	1415.55
	3	1	-3.88917E-002	-3.45078E-002	0.00000E+000	...........	1415.55
	4	1.25	-3.77947E-002	-3.29797E-002	0.00000E+000	...........	1415.81
	5	1.5	-3.63511E-002	-3.15610E-002	0.00000E+000	...........	1415.81
	6	1.75	-3.47745E-002	-3.02287E-002	0.00000E+000	...........	1415.81
	7	2	-3.32206E-002	-2.89891E-002	0.00000E+000	...........	1415.81
	8	2.25	-3.17590E-002	-2.78368E-002	0.00000E+000	...........	1415.81
	9	2.5	-3.04040E-002	-2.67643E-002	0.00000E+000	...........	1415.81
	10	2.75	-2.91492E-002	-2.57611E-002	0.00000E+000	...........	1415.81
	11	3	-2.79841E-002	-2.48286E-002	0.00000E+000	...........	1415.81
	12	3.25	-2.68997E-002	-2.39551E-002	0.00000E+000	...........	1415.81
	13	3.5	-2.58900E-002	-2.31975E-002	0.00000E+000	...........	1415.81
	14	3.75	-2.49528E-002	-2.24459E-002	0.00000E+000	...........	1415.81
	15	4	-2.40862E-002	-2.17462E-002	0.00000E+000	...........	1415.81
	16	4.25	-2.32834E-002	-2.10987E-002	0.00000E+000	...........	1415.81
	17	4.5	-2.25356E-002	-2.05071E-002	0.00000E+000	...........	1415.81
	18	4.75	-2.18373E-002	-1.99421E-002	0.00000E+000	...........	1415.81
	19	5	-2.11863E-002	-1.94232E-002	0.00000E+000	...........	1415.81
	20	5.25	-2.05804E-002	-1.89579E-002	0.00000E+000	...........	1415.90
	21	5.5	-2.00183E-002	-1.85263E-002	0.00000E+000	...........	1415.90
	22	5.75	-1.94993E-002	-1.81269E-002	0.00000E+000	...........	1415.90
	23	6	-1.90222E-002	-1.77544E-002	0.00000E+000	...........	1415.90
	24	6.25	-1.85830E-002	-1.73936E-002	0.00000E+000	...........	1415.90
	25	6.5	-1.81763E-002	-1.70773E-002	0.00000E+000	...........	1415.90
	26	6.75	-1.77979E-002	-1.67827E-002	0.00000E+000	...........	1415.90
	27	7	-1.74462E-002	-1.65031E-002	0.00000E+000	...........	1415.90
	28	7.25	-1.71204E-002	-1.62400E-002	0.00000E+000	...........	1415.90
	29	7.5	-1.68184E-002	-1.60002E-002	0.00000E+000	...........	1415.90
	30	7.75	-1.65371E-002	-1.57721E-002	0.00000E+000	...........	1415.90
	31	8	-1.62747E-002	-1.55619E-002	0.00000E+000	...........	1415.90
	32	8.25	-1.60300E-002	-1.53678E-002	0.00000E+000	...........	1415.90
	33	8.5	-1.58019E-002	-1.51856E-002	0.00000E+000	...........	1415.90
	34	8.75	-1.55897E-002	-1.50153E-002	0.00000E+000	...........	1415.90
	35	9	-1.53921E-002	-1.48443E-002	0.00000E+000	...........	1415.90
	36	9.25	-1.52067E-002	-1.46839E-002	0.00000E+000	...........	1415.90
	37	9.5	-1.50312E-002	-1.45449E-002	0.00000E+000	...........	1415.90
	38	9.75	-1.48650E-002	-1.44210E-002	0.00000E+000	...........	1415.90
	39	10	-1.47099E-002	-1.43084E-002	0.00000E+000	...........	1415.90
EOC	QUANT	-0.0147099	Open Circuit (V)
PSTATMODEL	IQUANT	64	Pstat Model
PSTATSECTION	LABEL	IFC1010-22099	Pstat Section
PSTATSERIALNO	LABEL	22099	Pstat Serial Number
CTRLMODE	IQUANT	1	Control Mode
ELECTROMETER	IQUANT	0	RE=0 or CS=1
IESTAB	IQUANT	0	I/E Stability
CASPEED	IQUANT	3	Control Amp Speed
CONVENTION	IQUANT	1	Current Convention
ICHRANGE	IQUANT	2	Ich Range
ICHRANGEMODE	TOGGLE	F	Ich Auto Range
ICHOFFSETENABLE	TOGGLE	T	Ich Offset Enable
ICHOFFSET	QUANT	0	Ich Offset (V)
ICHFILTER	IQUANT	4	Ich Filter
VCHRANGE	IQUANT	2	Vch Range
VCHRANGEMODE	TOGGLE	F	Vch Auto Range
VCHOFFSETENABLE	TOGGLE	T	Vch Offset Enable
VCHOFFSET	QUANT	0	Vch Offset (V)
VCHFILTER	IQUANT	4	Vch Filter
IERANGELOWERLIMIT	IQUANT	4	I/E Range Lower Limit
IERANGEMODE	TOGGLE	F	I/E AutoRange
IERANGE	IQUANT	7	I/E Range
ACHSELECT	IQUANT	0	Ach Select
ACHRANGE	IQUANT	2	Ach Range
ACHOFFSETENABLE	TOGGLE	F	Ach Offset Enable
ACHOFFSET	QUANT	0	Ach Offset (V)
ACHFILTER	IQUANT	1	Ach Filter
SENSECABLEID	IQUANT	14	Sense Cable ID
PWRCABLEID	IQUANT	14	Power Cable ID
DCCALDATE	LABEL	11/25/2025	DC Calibration Date
ACCALDATE	LABEL	9/8/2018	AC Calibration Date
FRAMEWORKVERSION	QUANT	7.07	Framework Version
INSTRUMENTVERSION	LABEL	4.34	Instrument Version
ZCURVE	TABLE
	Pt	Time	Freq	Zreal	Zimag	Zsig	Zmod	Zphz	Idc	Vdc	IERange
	#	s	Hz	ohm	ohm	V	ohm	°	A	V	#
	0	5	1004.464	328.249	-50.61523	1	332.1284	-8.765837	-3.004362E-005	-1.199995	8
	1	7	800.3049	322.266	-60.81847	1	327.9547	-10.68724	-2.765881E-005	-1.199996	8
	2	10	631.0096	318.9909	-74.12276	1	327.4895	-13.08147	-2.690971E-005	-1.199997	8
	3	12	498.6702	316.6739	-90.55186	1	329.3661	-15.95771	-2.673927E-005	-1.199995	8
	4	15	397.2458	315.0724	-110.3792	1	333.8475	-19.30688	-2.680527E-005	-1.199998	8
	5	17	319.6023	312.5269	-133.8563	1	339.9862	-23.18561	-2.692647E-005	-1.199994	8
	6	20	251.1161	310.9018	-166.3873	1	352.6253	-28.15463	-2.716474E-005	-1.199995	8
	7	22	200.8929	310.1945	-204.0148	1	371.2717	-33.33291	-2.732979E-005	-1.199992	8
	8	25	158.0056	313.0437	-254.743	1	403.5967	-39.13738	-2.75414E-005	-1.199995	8
	9	27	125.558	320.1719	-315.4795	1	449.4857	-44.57705	-2.776394E-005	-1.199993	8
	10	30	99.734	330.5741	-390.9142	1	511.9503	-49.78068	-2.793664E-005	-1.199996	8
	11	32	79.44915	345.7449	-483.2861	1	594.2264	-54.41991	-2.807997E-005	-1.199986	8
	12	35	63.34459	367.7236	-596.4498	1	700.6946	-58.34531	-2.830354E-005	-1.199988	8
	13	37	49.86702	402.9956	-743.7797	1	845.9395	-61.55023	-2.846727E-005	-1.199987	8
	14	39	38.10976	460.6846	-952.125	1	1057.72	-64.18004	-2.869023E-005	-1.199987	8
	15	42	31.25	522.7961	-1138.532	1	1252.825	-65.33616	-2.886561E-005	-1.199985	8
	16	44	24.93351	623.4914	-1390.754	1	1524.119	-65.85274	-2.909882E-005	-1.199985	8
	17	47	19.94681	766.4142	-1684.671	1	1850.813	-65.5376	-2.925352E-005	-1.199985	8
	18	49	15.57309	998.437	-2064.274	1	2293.055	-64.18811	-2.941502E-005	-1.199983	8
	19	52	12.40079	1302.937	-2454.977	1	2779.309	-62.04363	-2.9581E-005	-1.199983	8
	20	55	9.91015	1711.224	-2853.986	1	3327.691	-59.05349	-2.975377E-005	-1.199985	8
	21	59	7.971939	2237.611	-3220.231	1	3921.325	-55.2061	-2.999588E-005	-1.199985	8
	22	63	6.351626	2907.895	-3529.69	1	4573.245	-50.51699	-3.022358E-005	-1.199987	8
	23	67	4.970838	3736.935	-3714.332	1	5268.865	-44.8262	-3.043187E-005	-1.199985	8
	24	72	3.942389	4538.817	-3718.377	1	5867.469	-39.32568	-3.061198E-005	-1.199985	8
	25	77	3.16723	5218.958	-3545.181	1	6309.186	-34.18784	-3.111822E-005	-1.199984	8
	26	84	2.485419	5853.632	-3295.187	1	6717.385	-29.37648	-3.154288E-005	-1.199983	8
	27	92	1.971194	6304.59	-2993.576	1	6979.208	-25.39953	-3.206787E-005	-1.199984	8
	28	101	1.605308	6610.53	-2752.101	1	7160.529	-22.60298	-3.26535E-005	-1.199984	8
	29	112	1.260081	6882.561	-2519.106	1	7329.089	-20.10328	-3.325383E-005	-1.199982	8
	30	125	1.001603	7124.939	-2409.625	1	7521.373	-18.68532	-3.375682E-005	-1.199982	8

File: Dataset/EIS_AgAu/Ag/22042026_EIS_1000-1Hz_Pts10_AC_V_10_Ag1_410nm_-1,4V.DTA
EXPLAIN
TAG	EISPOT
TITLE	LABEL	Potentiostatic EIS	Test &Identifier
DATE	LABEL	4/22/2026	Date
TIME	LABEL	13:29:33	Time
NOTES	NOTES	1	&Notes...
	
PSTAT	PSTAT	Rhea	Potentiostat
VDC	POTEN	-1.40000E+000	F	DC &Voltage (V)
FREQINIT	QUANT	1.00000E+003	Initial Fre&q. (Hz)
FREQFINAL	QUANT	1.00000E+000	Final Fre&q. (Hz)
PTSPERDEC	QUANT	1.00000E+001	Points/&decade
VAC	QUANT	1.00000E+001	AC &Voltage (mV rms)
AREA	QUANT	2.80000E-001	&Area (cm^2)
CONDIT	TWOPARAM	F	0.00000E+000	0.00000E+000	Conditionin&g	Time(s)	E(V)
DELAY	TWOPARAM	T	1.00000E+001	0.00000E+000	Init. De&lay	Time(s)	Stab.(mV/s)
SPEED	SELECTOR	2	&Optimize for:
ZGUESS	QUANT	2.86800E+005	E&stimated Z (ohms)
OCVCURVE	TABLE	40
	Pt	T	Vf	Vm	Ach	Over	Temp
	#	s	V vs. Ref.	V	V	bits	deg C
	0	0.25	-1.87703E-001	-1.87703E-001	0.00000E+000	...........	1415.63
	1	0.5	-1.87684E-001	-1.86708E-001	0.00000E+000	...........	1415.63
	2	0.75	-1.87566E-001	-1.85723E-001	0.00000E+000	...........	1415.63
	3	1	-1.87231E-001	-1.84751E-001	0.00000E+000	...........	1415.72
	4	1.25	-1.86623E-001	-1.83801E-001	0.00000E+000	...........	1415.72
	5	1.5	-1.85800E-001	-1.82855E-001	0.00000E+000	...........	1415.72
	6	1.75	-1.84867E-001	-1.81923E-001	0.00000E+000	...........	1415.72
	7	2	-1.83904E-001	-1.80998E-001	0.00000E+000	...........	1415.72
	8	2.25	-1.82946E-001	-1.80088E-001	0.00000E+000	...........	1415.72
	9	2.5	-1.82005E-001	-1.79191E-001	0.00000E+000	...........	1415.72
	10	2.75	-1.81079E-001	-1.78305E-001	0.00000E+000	...........	1415.72
	11	3	-1.80168E-001	-1.77431E-001	0.00000E+000	...........	1415.72
	12	3.25	-1.79269E-001	-1.76569E-001	0.00000E+000	...........	1415.72
	13	3.5	-1.78382E-001	-1.75713E-001	0.00000E+000	...........	1415.72
	14	3.75	-1.77507E-001	-1.74878E-001	0.00000E+000	...........	1415.72
	15	4	-1.76643E-001	-1.74051E-001	0.00000E+000	...........	1415.72
	16	4.25	-1.75791E-001	-1.73224E-001	0.00000E+000	...........	1415.72
	17	4.5	-1.74950E-001	-1.72411E-001	0.00000E+000	...........	1415.72
	18	4.75	-1.74118E-001	-1.71609E-001	0.00000E+000	...........	1415.72
	19	5	-1.73296E-001	-1.70823E-001	0.00000E+000	...........	1415.72
	20	5.25	-1.72483E-001	-1.70045E-001	0.00000E+000	...........	1415.72
	21	5.5	-1.71682E-001	-1.69279E-001	0.00000E+000	...........	1415.72
	22	5.75	-1.70892E-001	-1.68523E-001	0.00000E+000	...........	1415.72
	23	6	-1.70114E-001	-1.67780E-001	0.00000E+000	...........	1415.72
	24	6.25	-1.69346E-001	-1.67041E-001	0.00000E+000	...........	1415.72
	25	6.5	-1.68589E-001	-1.66299E-001	0.00000E+000	...........	1415.72
	26	6.75	-1.67841E-001	-1.65579E-001	0.00000E+000	...........	1415.72
	27	7	-1.67100E-001	-1.64863E-001	0.00000E+000	...........	1415.81
	28	7.25	-1.66367E-001	-1.64167E-001	0.00000E+000	...........	1415.81
	29	7.5	-1.65643E-001	-1.63483E-001	0.00000E+000	...........	1415.81
	30	7.75	-1.64931E-001	-1.62805E-001	0.00000E+000	...........	1415.81
	31	8	-1.64231E-001	-1.62130E-001	0.00000E+000	...........	1415.72
	32	8.25	-1.63542E-001	-1.61474E-001	0.00000E+000	...........	1415.72
	33	8.5	-1.62862E-001	-1.60823E-001	0.00000E+000	...........	1415.72
	34	8.75	-1.62192E-001	-1.60186E-001	0.00000E+000	...........	1415.72
	35	9	-1.61532E-001	-1.59549E-001	0.00000E+000	...........	1415.72
	36	9.25	-1.60881E-001	-1.58925E-001	0.00000E+000	...........	1415.72
	37	9.5	-1.60239E-001	-1.58299E-001	0.00000E+000	...........	1415.72
	38	9.75	-1.59604E-001	-1.57690E-001	0.00000E+000	...........	1415.72
	39	10	-1.58976E-001	-1.57077E-001	0.00000E+000	...........	1415.72
EOC	QUANT	-0.1589763	Open Circuit (V)
PSTATMODEL	IQUANT	64	Pstat Model
PSTATSECTION	LABEL	IFC1010-22099	Pstat Section
PSTATSERIALNO	LABEL	22099	Pstat Serial Number
CTRLMODE	IQUANT	1	Control Mode
ELECTROMETER	IQUANT	0	RE=0 or CS=1
IESTAB	IQUANT	0	I/E Stability
CASPEED	IQUANT	3	Control Amp Speed
CONVENTION	IQUANT	1	Current Convention
ICHRANGE	IQUANT	2	Ich Range
ICHRANGEMODE	TOGGLE	F	Ich Auto Range
ICHOFFSETENABLE	TOGGLE	T	Ich Offset Enable
ICHOFFSET	QUANT	0	Ich Offset (V)
ICHFILTER	IQUANT	4	Ich Filter
VCHRANGE	IQUANT	2	Vch Range
VCHRANGEMODE	TOGGLE	F	Vch Auto Range
VCHOFFSETENABLE	TOGGLE	T	Vch Offset Enable
VCHOFFSET	QUANT	0	Vch Offset (V)
VCHFILTER	IQUANT	4	Vch Filter
IERANGELOWERLIMIT	IQUANT	4	I/E Range Lower Limit
IERANGEMODE	TOGGLE	F	I/E AutoRange
IERANGE	IQUANT	7	I/E Range
ACHSELECT	IQUANT	0	Ach Select
ACHRANGE	IQUANT	2	Ach Range
ACHOFFSETENABLE	TOGGLE	F	Ach Offset Enable
ACHOFFSET	QUANT	0	Ach Offset (V)
ACHFILTER	IQUANT	1	Ach Filter
SENSECABLEID	IQUANT	14	Sense Cable ID
PWRCABLEID	IQUANT	14	Power Cable ID
DCCALDATE	LABEL	11/25/2025	DC Calibration Date
ACCALDATE	LABEL	9/8/2018	AC Calibration Date
FRAMEWORKVERSION	QUANT	7.07	Framework Version
INSTRUMENTVERSION	LABEL	4.34	Instrument Version
ZCURVE	TABLE
	Pt	Time	Freq	Zreal	Zimag	Zsig	Zmod	Zphz	Idc	Vdc	IERange
	#	s	Hz	ohm	ohm	V	ohm	°	A	V	#
	0	7	1004.464	262.2505	-41.66039	1	265.5389	-9.026425	-5.519182E-005	-1.400031	9
	1	10	800.3049	264.2041	-50.157	1	268.9229	-10.74922	-5.350253E-005	-1.400036	9
	2	12	631.0096	266.6725	-61.13348	1	273.5901	-12.9117	-5.260609E-005	-1.400034	9
	3	14	498.6702	269.546	-74.53853	1	279.6624	-15.45791	-5.19991E-005	-1.400031	9
	4	17	397.2458	272.8776	-90.61531	1	287.5297	-18.36994	-5.158386E-005	-1.400035	9
	5	19	319.6023	276.7866	-109.484	1	297.6534	-21.58147	-5.129801E-005	-1.400031	9
	6	22	251.1161	282.3543	-135.3981	1	313.1399	-25.61923	-5.101414E-005	-1.400032	9
	7	24	200.8929	289.2528	-165.136	1	333.0721	-29.72228	-5.081021E-005	-1.400029	9
	8	26	158.0056	299.3206	-204.5365	1	362.53	-34.34619	-5.064185E-005	-1.40003	9
	9	29	125.558	312.9121	-250.9883	1	401.1348	-38.73326	-5.061196E-005	-1.400034	9
	10	31	99.734	332.1535	-307.5115	1	452.647	-42.79387	-5.02665E-005	-1.400011	8
	11	33	79.44915	358.4353	-374.774	1	518.586	-46.27655	-5.025536E-005	-1.399998	8
	12	36	63.34459	394.954	-454.173	1	601.8819	-48.98941	-5.021538E-005	-1.399995	8
	13	38	49.86702	448.8093	-552.488	1	711.8095	-50.91159	-5.013013E-005	-1.399994	8
	14	40	38.10976	535.3824	-678.366	1	864.1844	-51.71867	-5.019669E-005	-1.399994	8
	15	43	31.25	620.7538	-781.5999	1	998.115	-51.54308	-5.018211E-005	-1.399995	8
	16	46	24.93351	746.0185	-903.702	1	1171.845	-50.45985	-5.025235E-005	-1.399994	8
	17	48	19.94681	902.0358	-1022.216	1	1363.302	-48.57379	-5.032537E-005	-1.399996	8
	18	51	15.57309	1112.003	-1139.357	1	1592.069	-45.69613	-5.045518E-005	-1.399997	8
	19	54	12.40079	1333.277	-1224.011	1	1809.925	-42.55339	-5.079804E-005	-1.399996	8
	20	57	9.91015	1567.01	-1280.642	1	2023.75	-39.25748	-5.081934E-005	-1.399995	8
	21	61	7.971939	1799.657	-1309.082	1	2225.412	-36.03238	-5.077624E-005	-1.399994	8
	22	65	6.351626	2036.71	-1315.007	1	2424.341	-32.84842	-5.07742E-005	-1.399993	8
	23	69	4.970838	2278.703	-1305.573	1	2626.216	-29.81037	-5.083686E-005	-1.399994	8
	24	74	3.942389	2494.223	-1288.359	1	2807.315	-27.31804	-5.099204E-005	-1.399992	8
	25	80	3.16723	2686.105	-1279.442	1	2975.254	-25.46934	-5.155654E-005	-1.399993	8
	26	86	2.485419	2896.012	-1257.4	1	3157.205	-23.46968	-5.228531E-005	-1.399992	8
	27	94	1.971194	3079.831	-1258.445	1	3327.018	-22.22534	-5.268456E-005	-1.399993	8
	28	103	1.605308	3262.946	-1261.515	1	3498.319	-21.13742	-5.372135E-005	-1.399992	8
	29	114	1.260081	3468.954	-1274.397	1	3695.636	-20.17193	-5.413485E-005	-1.399992	8
	30	127	1.001603	3621.72	-1284.81	1	3842.863	-19.53221	-5.455699E-005	-1.399991	8

File: Dataset/EIS_AgAu/Ag/22042026_EIS_1000-1Hz_Pts10_AC_V_10_Ag1_410nm_-1,6V.DTA
EXPLAIN
TAG	EISPOT
TITLE	LABEL	Potentiostatic EIS	Test &Identifier
DATE	LABEL	4/22/2026	Date
TIME	LABEL	13:32:52	Time
NOTES	NOTES	1	&Notes...
	
PSTAT	PSTAT	Rhea	Potentiostat
VDC	POTEN	-1.60000E+000	F	DC &Voltage (V)
FREQINIT	QUANT	1.00000E+003	Initial Fre&q. (Hz)
FREQFINAL	QUANT	1.00000E+000	Final Fre&q. (Hz)
PTSPERDEC	QUANT	1.00000E+001	Points/&decade
VAC	QUANT	1.00000E+001	AC &Voltage (mV rms)
AREA	QUANT	2.80000E-001	&Area (cm^2)
CONDIT	TWOPARAM	F	0.00000E+000	0.00000E+000	Conditionin&g	Time(s)	E(V)
DELAY	TWOPARAM	T	1.00000E+001	0.00000E+000	Init. De&lay	Time(s)	Stab.(mV/s)
SPEED	SELECTOR	2	&Optimize for:
ZGUESS	QUANT	2.86800E+005	E&stimated Z (ohms)
OCVCURVE	TABLE	40
	Pt	T	Vf	Vm	Ach	Over	Temp
	#	s	V vs. Ref.	V	V	bits	deg C
	0	0.25	-1.32600E-001	-1.32600E-001	0.00000E+000	...........	1415.55
	1	0.5	-1.32596E-001	-1.32399E-001	0.00000E+000	...........	1415.55
	2	0.75	-1.32573E-001	-1.32203E-001	0.00000E+000	...........	1415.55
	3	1	-1.32505E-001	-1.32003E-001	0.00000E+000	...........	1415.55
	4	1.25	-1.32382E-001	-1.31813E-001	0.00000E+000	...........	1415.28
	5	1.5	-1.32216E-001	-1.31624E-001	0.00000E+000	...........	1415.28
	6	1.75	-1.32028E-001	-1.31437E-001	0.00000E+000	...........	1415.28
	7	2	-1.31834E-001	-1.31244E-001	0.00000E+000	...........	1415.28
	8	2.25	-1.31641E-001	-1.31058E-001	0.00000E+000	...........	1415.19
	9	2.5	-1.31450E-001	-1.30875E-001	0.00000E+000	...........	1415.19
	10	2.75	-1.31262E-001	-1.30697E-001	0.00000E+000	...........	1415.19
	11	3	-1.31075E-001	-1.30518E-001	0.00000E+000	...........	1415.19
	12	3.25	-1.30892E-001	-1.30341E-001	0.00000E+000	...........	1415.19
	13	3.5	-1.30711E-001	-1.30162E-001	0.00000E+000	...........	1415.19
	14	3.75	-1.30532E-001	-1.29989E-001	0.00000E+000	...........	1415.19
	15	4	-1.30355E-001	-1.29814E-001	0.00000E+000	...........	1415.19
	16	4.25	-1.30178E-001	-1.29644E-001	0.00000E+000	...........	1415.19
	17	4.5	-1.30003E-001	-1.29474E-001	0.00000E+000	...........	1415.19
	18	4.75	-1.29830E-001	-1.29299E-001	0.00000E+000	...........	1415.19
	19	5	-1.29658E-001	-1.29131E-001	0.00000E+000	...........	1415.19
	20	5.25	-1.29486E-001	-1.28964E-001	0.00000E+000	...........	1415.55
	21	5.5	-1.29315E-001	-1.28795E-001	0.00000E+000	...........	1415.55
	22	5.75	-1.29145E-001	-1.28631E-001	0.00000E+000	...........	1415.55
	23	6	-1.28977E-001	-1.28464E-001	0.00000E+000	...........	1415.55
	24	6.25	-1.28810E-001	-1.28306E-001	0.00000E+000	...........	1415.72
	25	6.5	-1.28644E-001	-1.28149E-001	0.00000E+000	...........	1415.72
	26	6.75	-1.28481E-001	-1.27989E-001	0.00000E+000	...........	1415.72
	27	7	-1.28320E-001	-1.27832E-001	0.00000E+000	...........	1415.72
	28	7.25	-1.28161E-001	-1.27687E-001	0.00000E+000	...........	1415.72
	29	7.5	-1.28004E-001	-1.27538E-001	0.00000E+000	...........	1415.72
	30	7.75	-1.27850E-001	-1.27385E-001	0.00000E+000	...........	1415.72
	31	8	-1.27698E-001	-1.27235E-001	0.00000E+000	...........	1415.72
	32	8.25	-1.27547E-001	-1.27090E-001	0.00000E+000	...........	1415.72
	33	8.5	-1.27398E-001	-1.26942E-001	0.00000E+000	...........	1415.72
	34	8.75	-1.27249E-001	-1.26796E-001	0.00000E+000	...........	1415.72
	35	9	-1.27101E-001	-1.26651E-001	0.00000E+000	...........	1415.72
	36	9.25	-1.26954E-001	-1.26509E-001	0.00000E+000	...........	1415.72
	37	9.5	-1.26808E-001	-1.26367E-001	0.00000E+000	...........	1415.72
	38	9.75	-1.26664E-001	-1.26228E-001	0.00000E+000	...........	1415.72
	39	10	-1.26521E-001	-1.26074E-001	0.00000E+000	...........	1415.72
EOC	QUANT	-0.1265206	Open Circuit (V)
PSTATMODEL	IQUANT	64	Pstat Model
PSTATSECTION	LABEL	IFC1010-22099	Pstat Section
PSTATSERIALNO	LABEL	22099	Pstat Serial Number
CTRLMODE	IQUANT	1	Control Mode
ELECTROMETER	IQUANT	0	RE=0 or CS=1
IESTAB	IQUANT	0	I/E Stability
CASPEED	IQUANT	3	Control Amp Speed
CONVENTION	IQUANT	1	Current Convention
ICHRANGE	IQUANT	2	Ich Range
ICHRANGEMODE	TOGGLE	F	Ich Auto Range
ICHOFFSETENABLE	TOGGLE	T	Ich Offset Enable
ICHOFFSET	QUANT	0	Ich Offset (V)
ICHFILTER	IQUANT	4	Ich Filter
VCHRANGE	IQUANT	2	Vch Range
VCHRANGEMODE	TOGGLE	F	Vch Auto Range
VCHOFFSETENABLE	TOGGLE	T	Vch Offset Enable
VCHOFFSET	QUANT	0	Vch Offset (V)
VCHFILTER	IQUANT	4	Vch Filter
IERANGELOWERLIMIT	IQUANT	4	I/E Range Lower Limit
IERANGEMODE	TOGGLE	F	I/E AutoRange
IERANGE	IQUANT	7	I/E Range
ACHSELECT	IQUANT	0	Ach Select
ACHRANGE	IQUANT	2	Ach Range
ACHOFFSETENABLE	TOGGLE	F	Ach Offset Enable
ACHOFFSET	QUANT	0	Ach Offset (V)
ACHFILTER	IQUANT	1	Ach Filter
SENSECABLEID	IQUANT	14	Sense Cable ID
PWRCABLEID	IQUANT	14	Power Cable ID
DCCALDATE	LABEL	11/25/2025	DC Calibration Date
ACCALDATE	LABEL	9/8/2018	AC Calibration Date
FRAMEWORKVERSION	QUANT	7.07	Framework Version
INSTRUMENTVERSION	LABEL	4.34	Instrument Version
ZCURVE	TABLE
	Pt	Time	Freq	Zreal	Zimag	Zsig	Zmod	Zphz	Idc	Vdc	IERange
	#	s	Hz	ohm	ohm	V	ohm	°	A	V	#
	0	8	1004.464	254.9524	-35.97575	1	257.4781	-8.031848	-0.0000957	-1.600046	9
	1	11	800.3049	256.8077	-42.97865	1	260.3792	-9.50082	-0.0000957	-1.600047	9
	2	13	631.0096	259.1159	-51.90481	1	264.2635	-11.32728	-0.000096	-1.600043	9
	3	15	498.6702	261.9946	-62.62545	1	269.3754	-13.44335	-0.0000965	-1.600043	9
	4	18	397.2458	265.3179	-75.25883	1	275.7852	-15.83627	-0.0000975	-1.600045	9
	5	20	319.6023	269.3559	-89.9591	1	283.981	-18.46822	-0.0000985	-1.600045	9
	6	22	251.1161	275.2714	-109.9198	1	296.4063	-21.76752	-0.0000998	-1.600044	9
	7	25	200.8929	282.6612	-132.4259	1	312.1442	-25.10294	-0.0001009	-1.600044	9
	8	27	158.0056	293.8314	-161.6457	1	335.3598	-28.81654	-0.0001021	-1.600042	9
	9	30	125.558	308.7932	-195.0047	1	365.2123	-32.27266	-0.0001033	-1.600044	9
	10	32	99.734	329.8493	-233.9046	1	404.366	-35.34143	-0.0001045	-1.600042	9
	11	34	79.44915	358.7592	-277.6135	1	453.627	-37.73326	-0.0001056	-1.600032	9
	12	37	63.34459	397.9625	-324.5573	1	513.5286	-39.19888	-0.0001067	-1.600035	9
	13	39	49.86702	453.4265	-375.8577	1	588.9521	-39.65627	-0.0001077	-1.600034	9
	14	42	38.10976	533.6357	-430.3978	1	685.5723	-38.88752	-0.0001087	-1.600034	9
	15	44	31.25	604.778	-462.5833	1	761.4064	-37.4117	-0.0001097	-1.600036	9
	16	46	24.93351	695.5416	-487.6454	1	849.4564	-35.03436	-0.0001108	-1.600036	9
	17	49	19.94681	790.5966	-496.1801	1	933.4011	-32.11247	-0.0001119	-1.600034	9
	18	52	15.57309	893.4119	-484.6121	1	1016.383	-28.47667	-0.0001134	-1.600031	9
	19	55	12.40079	979.497	-457.5013	1	1081.075	-25.03622	-0.0001146	-1.600032	9
	20	58	9.91015	1051.42	-419.6666	1	1132.079	-21.75905	-0.0001159	-1.600034	9
	21	61	7.971939	1105.839	-376.426	1	1168.151	-18.7985	-0.0001175	-1.600031	9
	22	65	6.351626	1145.208	-328.4563	1	1191.379	-16.00339	-0.0001193	-1.600031	9
	23	70	4.970838	1177.6	-281.9362	1	1210.88	-13.46409	-0.0001209	-1.600032	9
	24	74	3.942389	1195.918	-241.0328	1	1219.965	-11.3951	-0.0001224	-1.600032	9
	25	80	3.16723	1200.062	-206.8564	1	1217.76	-9.78005	-0.0001243	-1.600032	9
	26	87	2.485419	1202.768	-178.2975	1	1215.912	-8.432077	-0.0001263	-1.600031	9
	27	94	1.971194	1192.396	-152.6432	1	1202.127	-7.294974	-0.0001289	-1.600032	9
	28	104	1.605308	1177.988	-133.1725	1	1185.492	-6.449949	-0.0001317	-1.600032	9
	29	114	1.260081	1159.545	-115.9164	1	1165.325	-5.708727	-0.0001344	-1.600033	9
	30	128	1.001603	1144.329	-102.3525	1	1148.898	-5.111116	-0.0001368	-1.600028	9
