Repository: sachinnenaniya16/photoimpedance-ml-schottky-plasmonic

# Wavelength-Resolved Photo-Impedance and Leakage-Aware Machine Learning Reveal a Schottky-to-Plasmonic Mechanism Transition in Ag/Au/g-C₃N₄ Photocathodes for Hydrogen Evolution

This repository contains the complete data-analysis and machine-learning pipeline supporting the manuscript above. It links wavelength-resolved photo-electrochemical impedance spectroscopy (EIS) of plasmonic metal (Ag, Au) / g-C₃N₄ photocathodes to their photocatalytic hydrogen-evolution performance, and uses interpretable machine learning to identify which electrochemical descriptors govern that performance across illumination conditions.

The dataset comprises 7 catalysts (bare g-C₃N₄ and Ag/Au at three loadings each) measured under 4 illumination conditions (dark, 410 nm, 440 nm, full spectrum) at 3 applied voltages — 84 rows in total, each carrying EIS-derived descriptors (charge-transfer resistance, relaxation time, Nyquist-derived quantities), linear-sweep voltammetry descriptors (Tafel slope, onset potential), chronoamperometry stability metrics, and structural/optical characterization (TEM, XRD, steady-state and time-resolved PL, UV-Vis).

## Repository structure

```
01_data_preparation.ipynb      Assembly and cleaning of the 84-row master table from raw instrument files
02_correlation_analysis.ipynb  Pairwise descriptor-target correlation analysis
03_PCA.ipynb                   Principal component analysis of the descriptor space
04_RF_SHAP_PDP.ipynb           Random Forest models with SHAP importance and partial dependence
05_GPR_models.ipynb            Gaussian Process Regression and linear (LASSO) models per target
06_prediction_benchmark.ipynb  Hyperparameter-tuned RF, GPR, SVR, GB, and ElasticNet benchmark
SI_Raw_EIS_Figures.ipynb       Supplementary raw Nyquist plots for all seven catalysts
utils.py                       Shared constants and functions imported by every notebook
Dataset/                       Raw instrument files (EIS .DTA, LSV, TEM, XRD, PL, UV-Vis)
Results/                       Generated master table, figures, and saved model artifacts
Publication/                   Manuscript and ESI source files
```

`utils.py` is the single source of truth for the feature list, target definitions, plotting conventions, and the cross-validation/scoring routines. Every notebook imports from it rather than redefining these locally, so results are consistent by construction across the whole project.

## Methodology

**Grouped validation.** The master table has 84 rows: 7 catalysts × 4 illumination conditions × 3 voltages. The three voltage rows for a given catalyst × condition are not independent measurements for most targets, so all cross-validation is performed at the level of the 28 catalyst × condition groups (Leave-One-Group-Out), never at the level of individual rows.

**Target-specific feature sets.** A small number of EIS-derived columns are constructed as direct algebraic functions of one particular target (an identity, a group mean, a voltage-derivative, or a ratio). Each such column is a valid predictor for every target except the one it is derived from, so it is excluded only from that target's feature set (`DERIVED_FROM_TARGET` in `utils.py`):

| Target | Excluded from its own feature set |
|---|---|
| Relaxation time (`tau_s`) | `peak_freq_Hz` |
| LSPR resistance drop (`delta_Rct`) | `delta_Rct_mean`, `dDeltaRct_dV` |
| Charge-transfer resistance (`Rct_ohm`) | `Rct_ratio`, `Rct_ratio_mean` |

**Model selection.** Five targets are modeled: photocurrent at −0.7 V, charge-transfer resistance, LSPR-induced resistance drop, relaxation time, and Tafel slope. Notebook 05 establishes the primary (reported) model per target; Notebook 06 benchmarks tuned Random Forest, Gaussian Process, Support Vector, Gradient Boosting, and ElasticNet regressors against those reported models under identical grouped cross-validation, with 95% confidence intervals obtained by group-level bootstrap (2000 resamples).

## Key results

Grouped-LOOCV R² (with 95% bootstrap CI) for the reported model of each target:

| Target | Model | R² | 95% CI |
|---|---|---|---|
| Photocurrent J (−0.7 V) | LASSO (α = 0.05) | 0.533 | [0.269, 0.766] |
| Charge-transfer resistance | GPR | 0.909 | [0.877, 0.947] |
| LSPR resistance drop | LASSO (α = 0.01) | 0.813 | [0.658, 0.895] |
| Relaxation time | GPR | 0.860 | [0.827, 0.898] |
| Tafel slope | RF | −0.552 | [−1.003, −0.268] |

See `06_prediction_benchmark.ipynb` for the full hyperparameter-tuned comparison against these reported values.

## Reproducing the analysis

Requirements: Python ≥ 3.10 with

```
numpy
pandas
scikit-learn
scipy
matplotlib
seaborn
shap
jupyter
nbformat
```

Install with:

```
pip install numpy pandas scikit-learn scipy matplotlib seaborn shap jupyter nbformat
```

Run the notebooks in numerical order from the repository root (01 → 06); `SI_Raw_EIS_Figures.ipynb` is independent and can be run at any point.

File: Dataset/EIS_AgAu/Au/30042026_EIS_1000-1Hz_Pts10_AC_V_10_Au0.25_410nm_-1,2V.DTA
EXPLAIN
TAG	EISPOT
TITLE	LABEL	Potentiostatic EIS	Test &Identifier
DATE	LABEL	4/30/2026	Date
TIME	LABEL	14:51:58	Time
NOTES	NOTES	1	&Notes...
	
PSTAT	PSTAT	Rhea	Potentiostat
VDC	POTEN	-1.20000E+000	F	DC &Voltage (V)
FREQINIT	QUANT	1.00000E+003	Initial Fre&q. (Hz)
FREQFINAL	QUANT	1.00000E+000	Final Fre&q. (Hz)
PTSPERDEC	QUANT	1.00000E+001	Points/&decade
VAC	QUANT	1.00000E+001	AC &Voltage (mV rms)
AREA	QUANT	2.80000E-001	&Area (cm^2)
CONDIT	TWOPARAM	F	0.00000E+000	0.00000E+000	Conditionin&g	Time(s)	E(V)
DELAY	TWOPARAM	T	1.00000E+001	0.00000E+000	Init. De&lay	Time(s)	Stab.(mV/s)
SPEED	SELECTOR	2	&Optimize for:
ZGUESS	QUANT	2.86800E+005	E&stimated Z (ohms)
OCVCURVE	TABLE	40
	Pt	T	Vf	Vm	Ach	Over	Temp
	#	s	V vs. Ref.	V	V	bits	deg C
	0	0.25	-2.40550E-001	-2.40550E-001	0.00000E+000	...........	1416.25
	1	0.5	-2.40442E-001	-2.34931E-001	0.00000E+000	...........	1416.25
	2	0.75	-2.39780E-001	-2.29448E-001	0.00000E+000	...........	1416.25
	3	1	-2.37897E-001	-2.24146E-001	0.00000E+000	...........	1415.81
	4	1.25	-2.34503E-001	-2.19012E-001	0.00000E+000	...........	1415.81
	5	1.5	-2.29950E-001	-2.14030E-001	0.00000E+000	...........	1415.81
	6	1.75	-2.24848E-001	-2.09211E-001	0.00000E+000	...........	1415.81
	7	2	-2.19656E-001	-2.04530E-001	0.00000E+000	...........	1416.07
	8	2.25	-2.14591E-001	-1.99993E-001	0.00000E+000	...........	1416.07
	9	2.5	-2.09708E-001	-1.95588E-001	0.00000E+000	...........	1416.07
	10	2.75	-2.04998E-001	-1.91313E-001	0.00000E+000	...........	1416.07
	11	3	-2.00443E-001	-1.87196E-001	0.00000E+000	...........	1416.07
	12	3.25	-1.96029E-001	-1.83170E-001	0.00000E+000	...........	1416.07
	13	3.5	-1.91749E-001	-1.79249E-001	0.00000E+000	...........	1416.07
	14	3.75	-1.87595E-001	-1.75426E-001	0.00000E+000	...........	1416.07
	15	4	-1.83557E-001	-1.71700E-001	0.00000E+000	...........	1416.07
	16	4.25	-1.79626E-001	-1.68083E-001	0.00000E+000	...........	1416.07
	17	4.5	-1.75796E-001	-1.64560E-001	0.00000E+000	...........	1416.07
	18	4.75	-1.72067E-001	-1.61119E-001	0.00000E+000	...........	1416.07
	19	5	-1.68435E-001	-1.57755E-001	0.00000E+000	...........	1416.07
	20	5.25	-1.64898E-001	-1.54556E-001	0.00000E+000	...........	1416.07
	21	5.5	-1.61456E-001	-1.51401E-001	0.00000E+000	...........	1416.07
	22	5.75	-1.58111E-001	-1.48326E-001	0.00000E+000	...........	1416.07
	23	6	-1.54862E-001	-1.45329E-001	0.00000E+000	...........	1416.07
	24	6.25	-1.51701E-001	-1.42409E-001	0.00000E+000	...........	1416.07
	25	6.5	-1.48622E-001	-1.39587E-001	0.00000E+000	...........	1416.07
	26	6.75	-1.45623E-001	-1.36907E-001	0.00000E+000	...........	1416.07
	27	7	-1.42711E-001	-1.34224E-001	0.00000E+000	...........	1416.07
	28	7.25	-1.39887E-001	-1.31607E-001	0.00000E+000	...........	1416.07
	29	7.5	-1.37144E-001	-1.29049E-001	0.00000E+000	...........	1416.07
	30	7.75	-1.34468E-001	-1.26533E-001	0.00000E+000	...........	1416.07
	31	8	-1.31850E-001	-1.24079E-001	0.00000E+000	...........	1416.07
	32	8.25	-1.29285E-001	-1.21733E-001	0.00000E+000	...........	1416.07
	33	8.5	-1.26777E-001	-1.19396E-001	0.00000E+000	...........	1416.07
	34	8.75	-1.24331E-001	-1.17110E-001	0.00000E+000	...........	1416.07
	35	9	-1.21943E-001	-1.14878E-001	0.00000E+000	...........	1416.07
	36	9.25	-1.19610E-001	-1.12700E-001	0.00000E+000	...........	1416.07
	37	9.5	-1.17326E-001	-1.10578E-001	0.00000E+000	...........	1416.07
	38	9.75	-1.15092E-001	-1.08493E-001	0.00000E+000	...........	1416.07
	39	10	-1.12909E-001	-1.06461E-001	0.00000E+000	...........	1416.07
EOC	QUANT	-0.1129088	Open Circuit (V)
PSTATMODEL	IQUANT	64	Pstat Model
PSTATSECTION	LABEL	IFC1010-22099	Pstat Section
PSTATSERIALNO	LABEL	22099	Pstat Serial Number
CTRLMODE	IQUANT	1	Control Mode
ELECTROMETER	IQUANT	0	RE=0 or CS=1
IESTAB	IQUANT	0	I/E Stability
CASPEED	IQUANT	3	Control Amp Speed
CONVENTION	IQUANT	1	Current Convention
ICHRANGE	IQUANT	2	Ich Range
ICHRANGEMODE	TOGGLE	F	Ich Auto Range
ICHOFFSETENABLE	TOGGLE	T	Ich Offset Enable
ICHOFFSET	QUANT	0	Ich Offset (V)
ICHFILTER	IQUANT	4	Ich Filter
VCHRANGE	IQUANT	2	Vch Range
VCHRANGEMODE	TOGGLE	F	Vch Auto Range
VCHOFFSETENABLE	TOGGLE	T	Vch Offset Enable
VCHOFFSET	QUANT	0	Vch Offset (V)
VCHFILTER	IQUANT	4	Vch Filter
IERANGELOWERLIMIT	IQUANT	4	I/E Range Lower Limit
IERANGEMODE	TOGGLE	F	I/E AutoRange
IERANGE	IQUANT	7	I/E Range
ACHSELECT	IQUANT	0	Ach Select
ACHRANGE	IQUANT	2	Ach Range
ACHOFFSETENABLE	TOGGLE	F	Ach Offset Enable
ACHOFFSET	QUANT	0	Ach Offset (V)
ACHFILTER	IQUANT	1	Ach Filter
SENSECABLEID	IQUANT	14	Sense Cable ID
PWRCABLEID	IQUANT	14	Power Cable ID
DCCALDATE	LABEL	11/25/2025	DC Calibration Date
ACCALDATE	LABEL	9/8/2018	AC Calibration Date
FRAMEWORKVERSION	QUANT	7.07	Framework Version
INSTRUMENTVERSION	LABEL	4.34	Instrument Version
ZCURVE	TABLE
	Pt	Time	Freq	Zreal	Zimag	Zsig	Zmod	Zphz	Idc	Vdc	IERange
	#	s	Hz	ohm	ohm	V	ohm	°	A	V	#
	0	6	1004.464	105.4857	-44.98836	1	114.6787	-23.09764	-2.067298E-005	-1.200019	9
	1	8	800.3049	105.9873	-54.4178	1	119.1411	-27.17765	-2.048596E-005	-1.200017	9
	2	11	631.0096	106.8477	-66.61374	1	125.912	-31.94129	-2.039575E-005	-1.200016	9
	3	13	498.6702	107.9012	-81.6845	1	135.333	-37.12684	-2.03386E-005	-1.200015	9
	4	16	397.2458	109.0912	-99.8714	1	147.9026	-42.47364	-2.031737E-005	-1.200017	9
	5	18	319.6023	110.5102	-121.4786	1	164.2241	-47.70694	-2.032777E-005	-1.200014	9
	6	21	251.1161	112.7859	-151.5626	1	188.923	-53.34508	-2.035338E-005	-1.200018	9
	7	23	200.8929	115.4855	-186.4376	1	219.3077	-58.22458	-2.036535E-005	-1.200016	9
	8	26	158.0056	119.7074	-233.4931	1	262.3907	-62.85666	-2.012803E-005	-1.200003	8
	9	28	125.558	125.5128	-289.8859	1	315.8913	-66.58868	-2.017167E-005	-1.200002	8
	10	31	99.734	133.8486	-359.9007	1	383.9843	-69.59962	-2.023438E-005	-1.200008	8
	11	33	79.44915	144.947	-446.0414	1	469.0016	-71.99775	-2.029651E-005	-1.199995	8
	12	35	63.34459	160.5356	-551.5536	1	574.4415	-73.7718	-2.033982E-005	-1.199995	8
	13	38	49.86702	185.4275	-690.7972	1	715.2511	-74.97455	-2.038766E-005	-1.199996	8
	14	40	38.10976	223.0233	-888.0892	1	915.6647	-75.90299	-2.044942E-005	-1.199996	8
	15	43	31.25	263.9669	-1067.387	1	1099.542	-76.10934	-2.050799E-005	-1.199995	8
	16	45	24.93351	328.9541	-1313.779	1	1354.336	-75.94285	-2.058045E-005	-1.199998	8
	17	47	19.94681	419.9623	-1608.776	1	1662.687	-75.36974	-2.063576E-005	-1.199998	8
	18	50	15.57309	567.5655	-2005.257	1	2084.031	-74.19643	-2.071151E-005	-1.199997	8
	19	52	12.40079	763.9298	-2441.687	1	2558.402	-72.62668	-2.078679E-005	-1.199998	8
	20	55	9.91015	1037.104	-2939.871	1	3117.439	-70.5686	-2.084636E-005	-1.199997	8
	21	58	7.971939	1402.008	-3483.796	1	3755.324	-68.07832	-2.093288E-005	-1.199996	8
	22	62	6.351626	1914.775	-4095.725	1	4521.208	-64.94365	-2.103498E-005	-1.199995	8
	23	66	4.970838	2645.101	-4770.47	1	5454.717	-60.99277	-2.115171E-005	-1.199996	8
	24	71	3.942389	3508.703	-5372.863	1	6417.06	-56.8538	-2.130775E-005	-1.199993	8
	25	77	3.16723	4466.299	-5863.832	1	7371.048	-52.7046	-2.147327E-005	-1.199993	8
	26	83	2.485419	5649.458	-6282.795	1	8449.253	-48.03828	-2.170659E-005	-1.199994	8
	27	91	1.971194	6832.302	-6507.974	1	9435.787	-43.6073	-2.198913E-005	-1.199997	8
	28	100	1.605308	7895.149	-6628.956	1	10309.05	-40.01762	-2.225641E-005	-1.199997	8
	29	111	1.260081	9122.82	-6625.922	1	11275.14	-35.99097	-2.260599E-005	-1.199998	8
	30	124	1.001603	10261.67	-6541.366	1	12169.28	-32.51573	-2.290497E-005	-1.199997	8

File: Dataset/EIS_AgAu/Au/30042026_EIS_1000-1Hz_Pts10_AC_V_10_Au0.25_410nm_-1,4V.DTA
EXPLAIN
TAG	EISPOT
TITLE	LABEL	Potentiostatic EIS	Test &Identifier
DATE	LABEL	4/30/2026	Date
TIME	LABEL	14:55:03	Time
NOTES	NOTES	1	&Notes...
	
PSTAT	PSTAT	Rhea	Potentiostat
VDC	POTEN	-1.40000E+000	F	DC &Voltage (V)
FREQINIT	QUANT	1.00000E+003	Initial Fre&q. (Hz)
FREQFINAL	QUANT	1.00000E+000	Final Fre&q. (Hz)
PTSPERDEC	QUANT	1.00000E+001	Points/&decade
VAC	QUANT	1.00000E+001	AC &Voltage (mV rms)
AREA	QUANT	2.80000E-001	&Area (cm^2)
CONDIT	TWOPARAM	F	0.00000E+000	0.00000E+000	Conditionin&g	Time(s)	E(V)
DELAY	TWOPARAM	T	1.00000E+001	0.00000E+000	Init. De&lay	Time(s)	Stab.(mV/s)
SPEED	SELECTOR	2	&Optimize for:
ZGUESS	QUANT	2.86800E+005	E&stimated Z (ohms)
OCVCURVE	TABLE	40
	Pt	T	Vf	Vm	Ach	Over	Temp
	#	s	V vs. Ref.	V	V	bits	deg C
	0	0.25	-1.29957E-001	-1.29957E-001	0.00000E+000	...........	1416.18
	1	0.5	-1.29950E-001	-1.29558E-001	0.00000E+000	...........	1415.81
	2	0.75	-1.29902E-001	-1.29157E-001	0.00000E+000	...........	1415.81
	3	1	-1.29767E-001	-1.28750E-001	0.00000E+000	...........	1415.81
	4	1.25	-1.29519E-001	-1.28346E-001	0.00000E+000	...........	1415.84
	5	1.5	-1.29181E-001	-1.27955E-001	0.00000E+000	...........	1415.90
	6	1.75	-1.28795E-001	-1.27573E-001	0.00000E+000	...........	1415.90
	7	2	-1.28394E-001	-1.27195E-001	0.00000E+000	...........	1415.90
	8	2.25	-1.27997E-001	-1.26819E-001	0.00000E+000	...........	1415.90
	9	2.5	-1.27608E-001	-1.26445E-001	0.00000E+000	...........	1415.90
	10	2.75	-1.27226E-001	-1.26075E-001	0.00000E+000	...........	1415.90
	11	3	-1.26850E-001	-1.25707E-001	0.00000E+000	...........	1415.90
	12	3.25	-1.26476E-001	-1.25345E-001	0.00000E+000	...........	1415.90
	13	3.5	-1.26106E-001	-1.24989E-001	0.00000E+000	...........	1415.90
	14	3.75	-1.25739E-001	-1.24640E-001	0.00000E+000	...........	1415.90
	15	4	-1.25378E-001	-1.24291E-001	0.00000E+000	...........	1415.90
	16	4.25	-1.25021E-001	-1.23947E-001	0.00000E+000	...........	1415.90
	17	4.5	-1.24669E-001	-1.23600E-001	0.00000E+000	...........	1415.90
	18	4.75	-1.24320E-001	-1.23250E-001	0.00000E+000	...........	1415.90
	19	5	-1.23973E-001	-1.22902E-001	0.00000E+000	...........	1415.90
	20	5.25	-1.23625E-001	-1.22552E-001	0.00000E+000	...........	1415.90
	21	5.5	-1.23278E-001	-1.22209E-001	0.00000E+000	...........	1415.90
	22	5.75	-1.22930E-001	-1.21870E-001	0.00000E+000	...........	1415.90
	23	6	-1.22583E-001	-1.21528E-001	0.00000E+000	...........	1415.90
	24	6.25	-1.22239E-001	-1.21199E-001	0.00000E+000	...........	1415.90
	25	6.5	-1.21898E-001	-1.20890E-001	0.00000E+000	...........	1415.90
	26	6.75	-1.21563E-001	-1.20581E-001	0.00000E+000	...........	1415.90
	27	7	-1.21236E-001	-1.20278E-001	0.00000E+000	...........	1415.90
	28	7.25	-1.20918E-001	-1.19968E-001	0.00000E+000	...........	1415.87
	29	7.5	-1.20607E-001	-1.19647E-001	0.00000E+000	...........	1415.81
	30	7.75	-1.20297E-001	-1.19337E-001	0.00000E+000	...........	1415.81
	31	8	-1.19987E-001	-1.19025E-001	0.00000E+000	...........	1415.81
	32	8.25	-1.19675E-001	-1.18726E-001	0.00000E+000	...........	1415.84
	33	8.5	-1.19364E-001	-1.18427E-001	0.00000E+000	...........	1415.90
	34	8.75	-1.19056E-001	-1.18138E-001	0.00000E+000	...........	1415.90
	35	9	-1.18753E-001	-1.17848E-001	0.00000E+000	...........	1415.90
	36	9.25	-1.18455E-001	-1.17563E-001	0.00000E+000	...........	1415.87
	37	9.5	-1.18162E-001	-1.17290E-001	0.00000E+000	...........	1415.81
	38	9.75	-1.17874E-001	-1.17011E-001	0.00000E+000	...........	1415.81
	39	10	-1.17591E-001	-1.16734E-001	0.00000E+000	...........	1415.81
EOC	QUANT	-0.1175907	Open Circuit (V)
PSTATMODEL	IQUANT	64	Pstat Model
PSTATSECTION	LABEL	IFC1010-22099	Pstat Section
PSTATSERIALNO	LABEL	22099	Pstat Serial Number
CTRLMODE	IQUANT	1	Control Mode
ELECTROMETER	IQUANT	0	RE=0 or CS=1
IESTAB	IQUANT	0	I/E Stability
CASPEED	IQUANT	3	Control Amp Speed
CONVENTION	IQUANT	1	Current Convention
ICHRANGE	IQUANT	2	Ich Range
ICHRANGEMODE	TOGGLE	F	Ich Auto Range
ICHOFFSETENABLE	TOGGLE	T	Ich Offset Enable
ICHOFFSET	QUANT	0	Ich Offset (V)
ICHFILTER	IQUANT	4	Ich Filter
VCHRANGE	IQUANT	2	Vch Range
VCHRANGEMODE	TOGGLE	F	Vch Auto Range
VCHOFFSETENABLE	TOGGLE	T	Vch Offset Enable
VCHOFFSET	QUANT	0	Vch Offset (V)
VCHFILTER	IQUANT	4	Vch Filter
IERANGELOWERLIMIT	IQUANT	4	I/E Range Lower Limit
IERANGEMODE	TOGGLE	F	I/E AutoRange
IERANGE	IQUANT	7	I/E Range
ACHSELECT	IQUANT	0	Ach Select
ACHRANGE	IQUANT	2	Ach Range
ACHOFFSETENABLE	TOGGLE	F	Ach Offset Enable
ACHOFFSET	QUANT	0	Ach Offset (V)
ACHFILTER	IQUANT	1	Ach Filter
SENSECABLEID	IQUANT	14	Sense Cable ID
PWRCABLEID	IQUANT	14	Power Cable ID
DCCALDATE	LABEL	11/25/2025	DC Calibration Date
ACCALDATE	LABEL	9/8/2018	AC Calibration Date
FRAMEWORKVERSION	QUANT	7.07	Framework Version
INSTRUMENTVERSION	LABEL	4.34	Instrument Version
ZCURVE	TABLE
	Pt	Time	Freq	Zreal	Zimag	Zsig	Zmod	Zphz	Idc	Vdc	IERange
	#	s	Hz	ohm	ohm	V	ohm	°	A	V	#
	0	7	1004.464	88.92297	-34.09336	1	95.2347	-20.97699	-3.905318E-005	-1.400041	9
	1	9	800.3049	89.73769	-41.9462	1	99.0572	-25.05286	-3.757004E-005	-1.400043	9
	2	12	631.0096	90.80017	-52.27265	1	104.7717	-29.92855	-3.651706E-005	-1.400042	9
	3	14	498.6702	92.16141	-65.1226	1	112.848	-35.24559	-3.564877E-005	-1.400042	9
	4	17	397.2458	93.85509	-80.60822	1	123.7193	-40.65791	-3.502225E-005	-1.400039	9
	5	19	319.6023	96.0239	-98.9771	1	137.9024	-45.86765	-3.463094E-005	-1.400041	9
	6	22	251.1161	99.3546	-124.2322	1	159.0754	-51.34895	-3.421077E-005	-1.400037	9
	7	24	200.8929	103.5802	-153.3623	1	185.0645	-55.96508	-3.382114E-005	-1.400035	9
	8	27	158.0056	109.9064	-192.1951	1	221.401	-60.237	-3.349815E-005	-1.400035	9
	9	29	125.558	118.3597	-238.3181	1	266.0912	-63.58891	-3.324363E-005	-1.400037	9
	10	31	99.734	130.2233	-295.2686	1	322.7099	-66.20093	-3.274655E-005	-1.400021	8
	11	34	79.44915	146.8457	-364.2638	1	392.749	-68.04415	-3.259166E-005	-1.400012	8
	12	36	63.34459	170.1404	-447.6812	1	478.9219	-69.1908	-3.240091E-005	-1.400014	8
	13	39	49.86702	204.9225	-556.3676	1	592.9064	-69.78014	-3.222549E-005	-1.400014	8
	14	41	38.10976	263.2746	-703.6431	1	751.2836	-69.4862	-3.207562E-005	-1.400013	8
	15	43	31.25	323.035	-833.1522	1	893.585	-68.80738	-3.195086E-005	-1.400013	8
	16	46	24.93351	415.8791	-1002.114	1	1084.983	-67.46146	-3.185192E-005	-1.400014	8
	17	48	19.94681	540.0648	-1191.207	1	1307.916	-65.6116	-3.16939E-005	-1.400012	8
	18	51	15.57309	725.9594	-1421.041	1	1595.736	-62.93913	-3.156567E-005	-1.400015	8
	19	54	12.40079	949.251	-1642.818	1	1897.348	-59.97988	-3.143888E-005	-1.400013	8
	20	57	9.91015	1220.218	-1859.74	1	2224.312	-56.73021	-3.131131E-005	-1.400014	8
	21	61	7.971939	1530.956	-2056.981	1	2564.176	-53.34067	-3.119701E-005	-1.400014	8
	22	65	6.351626	1898.147	-2239.42	1	2935.637	-49.71518	-3.109004E-005	-1.400012	8
	23	69	4.970838	2330.637	-2402.744	1	3347.395	-45.87276	-3.102685E-005	-1.400015	8
	24	74	3.942389	2764.443	-2531.679	1	3748.539	-42.48347	-3.091908E-005	-1.400016	8
	25	80	3.16723	3191.959	-2630.466	1	4136.177	-39.49164	-3.080755E-005	-1.400014	8
	26	86	2.485419	3688.654	-2710.386	1	4577.375	-36.30807	-3.069735E-005	-1.400015	8
	27	94	1.971194	4163.538	-2766.574	1	4998.897	-33.60312	-3.058885E-005	-1.400014	8
	28	103	1.605308	4590.713	-2805.278	1	5379.984	-31.42813	-3.045877E-005	-1.400015	8
	29	114	1.260081	5067.661	-2821.539	1	5800.196	-29.1079	-3.046576E-005	-1.400014	8
	30	127	1.001603	5530.105	-2818.594	1	6206.975	-27.00711	-3.033517E-005	-1.400014	8

File: Dataset/EIS_AgAu/Au/30042026_EIS_1000-1Hz_Pts10_AC_V_10_Au0.25_410nm_-1,6V.DTA
EXPLAIN
TAG	EISPOT
TITLE	LABEL	Potentiostatic EIS	Test &Identifier
DATE	LABEL	4/30/2026	Date
TIME	LABEL	15:01:06	Time
NOTES	NOTES	1	&Notes...
	
PSTAT	PSTAT	Rhea	Potentiostat
VDC	POTEN	-1.60000E+000	F	DC &Voltage (V)
FREQINIT	QUANT	1.00000E+003	Initial Fre&q. (Hz)
FREQFINAL	QUANT	1.00000E+000	Final Fre&q. (Hz)
PTSPERDEC	QUANT	1.00000E+001	Points/&decade
VAC	QUANT	1.00000E+001	AC &Voltage (mV rms)
AREA	QUANT	2.80000E-001	&Area (cm^2)
CONDIT	TWOPARAM	F	0.00000E+000	0.00000E+000	Conditionin&g	Time(s)	E(V)
DELAY	TWOPARAM	T	1.00000E+001	0.00000E+000	Init. De&lay	Time(s)	Stab.(mV/s)
SPEED	SELECTOR	2	&Optimize for:
ZGUESS	QUANT	2.86800E+005	E&stimated Z (ohms)
OCVCURVE	TABLE	40
	Pt	T	Vf	Vm	Ach	Over	Temp
	#	s	V vs. Ref.	V	V	bits	deg C
	0	0.25	-1.37076E-001	-1.37076E-001	0.00000E+000	...........	1415.28
	1	0.5	-1.37075E-001	-1.37052E-001	0.00000E+000	...........	1415.28
	2	0.75	-1.37072E-001	-1.37023E-001	0.00000E+000	...........	1415.90
	3	1	-1.37064E-001	-1.37000E-001	0.00000E+000	...........	1415.90
	4	1.25	-1.37048E-001	-1.36980E-001	0.00000E+000	...........	1415.90
	5	1.5	-1.37027E-001	-1.36950E-001	0.00000E+000	...........	1415.90
	6	1.75	-1.37004E-001	-1.36935E-001	0.00000E+000	...........	1415.90
	7	2	-1.36980E-001	-1.36931E-001	0.00000E+000	...........	1415.90
	8	2.25	-1.36959E-001	-1.36906E-001	0.00000E+000	...........	1415.90
	9	2.5	-1.36941E-001	-1.36886E-001	0.00000E+000	...........	1415.90
	10	2.75	-1.36924E-001	-1.36865E-001	0.00000E+000	...........	1415.90
	11	3	-1.36906E-001	-1.36839E-001	0.00000E+000	...........	1415.90
	12	3.25	-1.36886E-001	-1.36808E-001	0.00000E+000	...........	1415.90
	13	3.5	-1.36864E-001	-1.36789E-001	0.00000E+000	...........	1415.90
	14	3.75	-1.36840E-001	-1.36767E-001	0.00000E+000	...........	1415.90
	15	4	-1.36815E-001	-1.36745E-001	0.00000E+000	...........	1415.90
	16	4.25	-1.36791E-001	-1.36722E-001	0.00000E+000	...........	1415.90
	17	4.5	-1.36769E-001	-1.36701E-001	0.00000E+000	...........	1415.90
	18	4.75	-1.36746E-001	-1.36682E-001	0.00000E+000	...........	1415.90
	19	5	-1.36725E-001	-1.36659E-001	0.00000E+000	...........	1415.90
	20	5.25	-1.36703E-001	-1.36639E-001	0.00000E+000	...........	1415.90
	21	5.5	-1.36682E-001	-1.36608E-001	0.00000E+000	...........	1415.90
	22	5.75	-1.36660E-001	-1.36593E-001	0.00000E+000	...........	1415.90
	23	6	-1.36638E-001	-1.36579E-001	0.00000E+000	...........	1415.90
	24	6.25	-1.36616E-001	-1.36546E-001	0.00000E+000	...........	1415.90
	25	6.5	-1.36595E-001	-1.36551E-001	0.00000E+000	...........	1415.90
	26	6.75	-1.36577E-001	-1.36546E-001	0.00000E+000	...........	1415.90
	27	7	-1.36562E-001	-1.36531E-001	0.00000E+000	...........	1415.90
	28	7.25	-1.36550E-001	-1.36510E-001	0.00000E+000	...........	1415.90
	29	7.5	-1.36540E-001	-1.36488E-001	0.00000E+000	...........	1415.90
	30	7.75	-1.36527E-001	-1.36461E-001	0.00000E+000	...........	1415.90
	31	8	-1.36509E-001	-1.36439E-001	0.00000E+000	...........	1415.90
	32	8.25	-1.36488E-001	-1.36412E-001	0.00000E+000	...........	1415.90
	33	8.5	-1.36464E-001	-1.36386E-001	0.00000E+000	...........	1415.90
	34	8.75	-1.36439E-001	-1.36360E-001	0.00000E+000	...........	1415.90
	35	9	-1.36414E-001	-1.36334E-001	0.00000E+000	...........	1415.90
	36	9.25	-1.36388E-001	-1.36313E-001	0.00000E+000	...........	1415.90
	37	9.5	-1.36363E-001	-1.36289E-001	0.00000E+000	...........	1415.90
	38	9.75	-1.36338E-001	-1.36266E-001	0.00000E+000	...........	1415.90
	39	10	-1.36314E-001	-1.36242E-001	0.00000E+000	...........	1415.90
EOC	QUANT	-0.136314	Open Circuit (V)
PSTATMODEL	IQUANT	64	Pstat Model
PSTATSECTION	LABEL	IFC1010-22099	Pstat Section
PSTATSERIALNO	LABEL	22099	Pstat Serial Number
CTRLMODE	IQUANT	1	Control Mode
ELECTROMETER	IQUANT	0	RE=0 or CS=1
IESTAB	IQUANT	0	I/E Stability
CASPEED	IQUANT	3	Control Amp Speed
CONVENTION	IQUANT	1	Current Convention
ICHRANGE	IQUANT	2	Ich Range
ICHRANGEMODE	TOGGLE	F	Ich Auto Range
ICHOFFSETENABLE	TOGGLE	T	Ich Offset Enable
ICHOFFSET	QUANT	0	Ich Offset (V)
ICHFILTER	IQUANT	4	Ich Filter
VCHRANGE	IQUANT	2	Vch Range
VCHRANGEMODE	TOGGLE	F	Vch Auto Range
VCHOFFSETENABLE	TOGGLE	T	Vch Offset Enable
VCHOFFSET	QUANT	0	Vch Offset (V)
VCHFILTER	IQUANT	4	Vch Filter
IERANGELOWERLIMIT	IQUANT	4	I/E Range Lower Limit
IERANGEMODE	TOGGLE	F	I/E AutoRange
IERANGE	IQUANT	7	I/E Range
ACHSELECT	IQUANT	0	Ach Select
ACHRANGE	IQUANT	2	Ach Range
ACHOFFSETENABLE	TOGGLE	F	Ach Offset Enable
ACHOFFSET	QUANT	0	Ach Offset (V)
ACHFILTER	IQUANT	1	Ach Filter
SENSECABLEID	IQUANT	14	Sense Cable ID
PWRCABLEID	IQUANT	14	Power Cable ID
DCCALDATE	LABEL	11/25/2025	DC Calibration Date
ACCALDATE	LABEL	9/8/2018	AC Calibration Date
FRAMEWORKVERSION	QUANT	7.07	Framework Version
INSTRUMENTVERSION	LABEL	4.34	Instrument Version
ZCURVE	TABLE
	Pt	Time	Freq	Zreal	Zimag	Zsig	Zmod	Zphz	Idc	Vdc	IERange
	#	s	Hz	ohm	ohm	V	ohm	°	A	V	#
	0	6	1004.464	85.87664	-28.84188	1	90.59057	-18.56475	-7.791827E-005	-1.600064	9
	1	9	800.3049	86.75829	-35.25845	1	93.64913	-22.11676	-7.631537E-005	-1.600059	9
	2	11	631.0096	87.94717	-43.52039	1	98.1261	-26.32837	-7.649115E-005	-1.600059	9
	3	13	498.6702	89.57513	-53.59011	1	104.382	-30.89082	-7.767429E-005	-1.60006	9
	4	16	397.2458	91.73637	-65.47565	1	112.7059	-35.51686	-7.957275E-005	-1.600058	9
	5	18	319.6023	94.65395	-79.19919	1	123.4175	-39.92002	-8.190155E-005	-1.600056	9
	6	21	251.1161	99.2477	-97.6351	1	139.2219	-44.53073	-8.457824E-005	-1.600054	9
	7	23	200.8929	105.3467	-118.2054	1	158.3365	-48.29203	-8.715103E-005	-1.600053	9
	8	26	158.0056	114.9544	-144.8519	1	184.9232	-51.5645	-8.983162E-005	-1.600051	9
	9	28	125.558	128.297	-174.7237	1	216.7683	-53.71072	-9.245957E-005	-1.600053	9
	10	31	99.734	147.5712	-209.1916	1	256.0046	-54.7995	-9.494997E-005	-1.600052	9
	11	33	79.44915	174.0165	-246.6011	1	301.8175	-54.79092	-0.0000975	-1.600043	9
	12	36	63.34459	210.0638	-285.6869	1	354.6038	-53.67318	-0.0001	-1.600044	9
	13	38	49.86702	260.9413	-326.015	1	417.5837	-51.32633	-0.0001025	-1.600042	9
	14	41	38.10976	333.011	-364.278	1	493.5533	-47.56747	-0.0001051	-1.600042	9
	15	43	31.25	394.3174	-380.2118	1	547.7656	-43.95665	-0.0001076	-1.600043	9
	16	46	24.93351	468.9295	-385.8214	1	607.2504	-39.44654	-0.00011	-1.600045	9
	17	49	19.94681	541.4738	-375.4531	1	658.9074	-34.73709	-0.0001123	-1.600044	9
	18	52	15.57309	613.9494	-348.2175	1	705.8253	-29.56088	-0.0001147	-1.600043	9
	19	55	12.40079	666.5233	-311.0137	1	735.5153	-25.01474	-0.0001171	-1.600042	9
	20	58	9.91015	703.5133	-269.0363	1	753.2008	-20.92776	-0.0001196	-1.600044	9
	21	62	7.971939	724.7736	-227.114	1	759.5246	-17.39883	-0.0001223	-1.60004	9
	22	65	6.351626	735.5843	-187.089	1	759.0037	-14.27008	-0.000125	-1.600042	9
	23	70	4.970838	737.5536	-149.9078	1	752.6338	-11.48887	-0.000128	-1.600041	9
	24	75	3.942389	729.6755	-120.0335	1	739.4825	-9.341637	-0.0001313	-1.600041	9
	25	80	3.16723	716.1348	-97.3225	1	722.7177	-7.739069	-0.0001349	-1.600041	9
	26	87	2.485419	700.5831	-79.51136	1	705.0806	-6.474971	-0.0001388	-1.60004	9
	27	94	1.971194	680.3224	-64.99612	1	683.4202	-5.457317	-0.0001433	-1.600041	9
	28	104	1.605308	656.559	-54.76733	1	658.8392	-4.768329	-0.000147	-1.60004	9
	29	115	1.260081	631.9715	-46.2133	1	633.6589	-4.182344	-0.0001526	-1.600037	9
	30	128	1.001603	613.888	-40.46779	1	615.2204	-3.771508	-0.000157	-1.600037	9

File: Dataset/EIS_AgAu/Au/30042026_EIS_1000-1Hz_Pts10_AC_V_10_Au0.25_440nm_-1,2V.DTA
EXPLAIN
TAG	EISPOT
TITLE	LABEL	Potentiostatic EIS	Test &Identifier
DATE	LABEL	4/30/2026	Date
TIME	LABEL	12:33:05	Time
NOTES	NOTES	1	&Notes...
	
PSTAT	PSTAT	Rhea	Potentiostat
VDC	POTEN	-1.20000E+000	F	DC &Voltage (V)
FREQINIT	QUANT	1.00000E+003	Initial Fre&q. (Hz)
FREQFINAL	QUANT	1.00000E+000	Final Fre&q. (Hz)
PTSPERDEC	QUANT	1.00000E+001	Points/&decade
VAC	QUANT	1.00000E+001	AC &Voltage (mV rms)
AREA	QUANT	2.80000E-001	&Area (cm^2)
CONDIT	TWOPARAM	F	0.00000E+000	0.00000E+000	Conditionin&g	Time(s)	E(V)
DELAY	TWOPARAM	T	1.00000E+001	0.00000E+000	Init. De&lay	Time(s)	Stab.(mV/s)
SPEED	SELECTOR	2	&Optimize for:
ZGUESS	QUANT	2.86800E+005	E&stimated Z (ohms)
OCVCURVE	TABLE	40
	Pt	T	Vf	Vm	Ach	Over	Temp
	#	s	V vs. Ref.	V	V	bits	deg C
	0	0.25	1.26406E-001	1.26406E-001	0.00000E+000	...........	1415.46
	1	0.5	1.26445E-001	1.28449E-001	0.00000E+000	...........	1415.46
	2	0.75	1.26683E-001	1.30316E-001	0.00000E+000	...........	1415.46
	3	1	1.27351E-001	1.32024E-001	0.00000E+000	...........	1415.46
	4	1.25	1.28529E-001	1.33536E-001	0.00000E+000	...........	1415.63
	5	1.5	1.30057E-001	1.34896E-001	0.00000E+000	...........	1415.63
	6	1.75	1.31690E-001	1.36131E-001	0.00000E+000	...........	1415.63
	7	2	1.33252E-001	1.37230E-001	0.00000E+000	...........	1415.63
	8	2.25	1.34671E-001	1.38233E-001	0.00000E+000	...........	1415.19
	9	2.5	1.35937E-001	1.39136E-001	0.00000E+000	...........	1415.19
	10	2.75	1.37069E-001	1.39953E-001	0.00000E+000	...........	1415.19
	11	3	1.38086E-001	1.40671E-001	0.00000E+000	...........	1415.19
	12	3.25	1.39000E-001	1.41306E-001	0.00000E+000	...........	1415.11
	13	3.5	1.39821E-001	1.41882E-001	0.00000E+000	...........	1415.11
	14	3.75	1.40555E-001	1.42389E-001	0.00000E+000	...........	1415.11
	15	4	1.41209E-001	1.42866E-001	0.00000E+000	...........	1415.11
	16	4.25	1.41794E-001	1.43290E-001	0.00000E+000	...........	1415.37
	17	4.5	1.42320E-001	1.43663E-001	0.00000E+000	...........	1415.37
	18	4.75	1.42794E-001	1.43986E-001	0.00000E+000	...........	1415.37
	19	5	1.43220E-001	1.44279E-001	0.00000E+000	...........	1415.37
	20	5.25	1.43599E-001	1.44536E-001	0.00000E+000	...........	1415.63
	21	5.5	1.43935E-001	1.44757E-001	0.00000E+000	...........	1415.63
	22	5.75	1.44231E-001	1.44948E-001	0.00000E+000	...........	1415.63
	23	6	1.44491E-001	1.45113E-001	0.00000E+000	...........	1415.63
	24	6.25	1.44717E-001	1.45246E-001	0.00000E+000	...........	1415.19
	25	6.5	1.44913E-001	1.45365E-001	0.00000E+000	...........	1415.19
	26	6.75	1.45079E-001	1.45418E-001	0.00000E+000	...........	1415.19
	27	7	1.45216E-001	1.45438E-001	0.00000E+000	...........	1415.19
	28	7.25	1.45318E-001	1.45398E-001	0.00000E+000	...........	1415.37
	29	7.5	1.45380E-001	1.45327E-001	0.00000E+000	...........	1415.37
	30	7.75	1.45399E-001	1.45258E-001	0.00000E+000	...........	1415.37
	31	8	1.45379E-001	1.45209E-001	0.00000E+000	...........	1415.37
	32	8.25	1.45333E-001	1.45142E-001	0.00000E+000	...........	1415.55
	33	8.5	1.45273E-001	1.45062E-001	0.00000E+000	...........	1415.55
	34	8.75	1.45209E-001	1.45004E-001	0.00000E+000	...........	1415.55
	35	9	1.45142E-001	1.44930E-001	0.00000E+000	...........	1415.55
	36	9.25	1.45074E-001	1.44856E-001	0.00000E+000	...........	1415.63
	37	9.5	1.45004E-001	1.44755E-001	0.00000E+000	...........	1415.63
	38	9.75	1.44930E-001	1.44653E-001	0.00000E+000	...........	1415.63
	39	10	1.44848E-001	1.44547E-001	0.00000E+000	...........	1415.63
EOC	QUANT	0.1448482	Open Circuit (V)
PSTATMODEL	IQUANT	64	Pstat Model
PSTATSECTION	LABEL	IFC1010-22099	Pstat Section
PSTATSERIALNO	LABEL	22099	Pstat Serial Number
CTRLMODE	IQUANT	1	Control Mode
ELECTROMETER	IQUANT	0	RE=0 or CS=1
IESTAB	IQUANT	0	I/E Stability
CASPEED	IQUANT	3	Control Amp Speed
CONVENTION	IQUANT	1	Current Convention
ICHRANGE	IQUANT	2	Ich Range
ICHRANGEMODE	TOGGLE	F	Ich Auto Range
ICHOFFSETENABLE	TOGGLE	T	Ich Offset Enable
ICHOFFSET	QUANT	0	Ich Offset (V)
ICHFILTER	IQUANT	4	Ich Filter
VCHRANGE	IQUANT	2	Vch Range
VCHRANGEMODE	TOGGLE	F	Vch Auto Range
VCHOFFSETENABLE	TOGGLE	T	Vch Offset Enable
VCHOFFSET	QUANT	0	Vch Offset (V)
VCHFILTER	IQUANT	4	Vch Filter
IERANGELOWERLIMIT	IQUANT	4	I/E Range Lower Limit
IERANGEMODE	TOGGLE	F	I/E AutoRange
IERANGE	IQUANT	7	I/E Range
ACHSELECT	IQUANT	0	Ach Select
ACHRANGE	IQUANT	2	Ach Range
ACHOFFSETENABLE	TOGGLE	F	Ach Offset Enable
ACHOFFSET	QUANT	0	Ach Offset (V)
ACHFILTER	IQUANT	1	Ach Filter
SENSECABLEID	IQUANT	14	Sense Cable ID
PWRCABLEID	IQUANT	14	Power Cable ID
DCCALDATE	LABEL	11/25/2025	DC Calibration Date
ACCALDATE	LABEL	9/8/2018	AC Calibration Date
FRAMEWORKVERSION	QUANT	7.07	Framework Version
INSTRUMENTVERSION	LABEL	4.34	Instrument Version
ZCURVE	TABLE
	Pt	Time	Freq	Zreal	Zimag	Zsig	Zmod	Zphz	Idc	Vdc	IERange
	#	s	Hz	ohm	ohm	V	ohm	°	A	V	#
	0	6	1004.464	159.8852	-62.85684	1	171.7971	-21.46165	-2.460475E-005	-1.200001	9
	1	8	800.3049	158.0489	-72.71638	1	173.9745	-24.70659	-2.386257E-005	-1.200001	9
	2	10	631.0096	157.2127	-85.57814	1	178.9957	-28.56149	-2.362388E-005	-1.199999	9
	3	13	498.6702	156.9809	-101.2932	1	186.8243	-32.83246	-2.353478E-005	-1.199997	9
	4	16	397.2458	156.6374	-119.9438	1	197.286	-37.44279	-2.357215E-005	-1.199996	9
	5	18	319.6023	157.1588	-142.0633	1	211.851	-42.11193	-2.364434E-005	-1.199998	9
	6	20	251.1161	158.6192	-172.6239	1	234.4335	-47.42096	-2.377638E-005	-1.199997	9
	7	23	200.8929	159.7394	-207.9252	1	262.2014	-52.46658	-2.364607E-005	-1.199982	8
	8	25	158.0056	162.4941	-255.9754	1	303.1959	-57.59248	-2.38516E-005	-1.199984	8
	9	28	125.558	166.1733	-314.0954	1	355.3442	-62.11876	-2.401769E-005	-1.199983	8
	10	30	99.734	172.3857	-387.0562	1	423.709	-65.99294	-2.420989E-005	-1.199984	8
	11	32	79.44915	181.0747	-477.3178	1	510.5099	-69.22532	-2.443932E-005	-1.199973	8
	12	35	63.34459	194.7678	-588.7965	1	620.174	-71.69632	-2.462377E-005	-1.199974	8
	13	37	49.86702	217.1766	-737.7424	1	769.0446	-73.59663	-2.481883E-005	-1.199974	8
	14	40	38.10976	257.227	-946.1675	1	980.509	-74.79104	-2.508367E-005	-1.199975	8
	15	42	31.25	299.7535	-1136.324	1	1175.196	-75.22245	-2.533385E-005	-1.199973	8
	16	45	24.93351	370.6613	-1396.9	1	1445.24	-75.13927	-2.564463E-005	-1.199975	8
	17	47	19.94681	470.9759	-1708.613	1	1772.337	-74.58923	-2.578455E-005	-1.199973	8
	18	50	15.57309	635.9255	-2124.722	1	2217.847	-73.33765	-2.602923E-005	-1.199974	8
	19	52	12.40079	857.0411	-2579.804	1	2718.438	-71.62291	-2.623622E-005	-1.199976	8
	20	55	9.91015	1160.776	-3091.614	1	3302.345	-69.42087	-2.64482E-005	-1.199972	8
	21	57	7.971939	1564.499	-3640.702	1	3962.621	-66.74561	-2.66406E-005	-1.199971	8
	22	60	6.351626	2126.23	-4243.341	1	4746.24	-63.38571	-2.680421E-005	-1.19997	8
	23	64	4.970838	2892.736	-4890.878	1	5682.307	-59.39758	-2.714538E-005	-1.19997	8
	24	69	3.942389	3782.927	-5434.902	1	6621.834	-55.16042	-2.76924E-005	-1.199972	8
	25	75	3.16723	4740.447	-5938.915	1	7598.852	-51.4031	-2.80869E-005	-1.19997	8
	26	81	2.485419	5861.732	-6249.397	1	8568.247	-46.83335	-2.863124E-005	-1.199973	8
	27	89	1.971194	6977.107	-6436.271	1	9492.397	-42.69105	-2.906828E-005	-1.19997	8
	28	98	1.605308	7955.412	-6434.614	1	10231.95	-38.96714	-2.989079E-005	-1.19997	8
	29	109	1.260081	9049.174	-6311.42	1	11032.75	-34.89416	-3.083632E-005	-1.199968	8
	30	122	1.001603	10306.47	-6425.49	1	12145.38	-31.94116	-3.174224E-005	-1.199968	8

File: Dataset/EIS_AgAu/Au/30042026_EIS_1000-1Hz_Pts10_AC_V_10_Au0.25_440nm_-1,4V.DTA
EXPLAIN
TAG	EISPOT
TITLE	LABEL	Potentiostatic EIS	Test &Identifier
DATE	LABEL	4/30/2026	Date
TIME	LABEL	12:36:23	Time
NOTES	NOTES	1	&Notes...
	
PSTAT	PSTAT	Rhea	Potentiostat
VDC	POTEN	-1.40000E+000	F	DC &Voltage (V)
FREQINIT	QUANT	1.00000E+003	Initial Fre&q. (Hz)
FREQFINAL	QUANT	1.00000E+000	Final Fre&q. (Hz)
PTSPERDEC	QUANT	1.00000E+001	Points/&decade
VAC	QUANT	1.00000E+001	AC &Voltage (mV rms)
AREA	QUANT	2.80000E-001	&Area (cm^2)
CONDIT	TWOPARAM	F	0.00000E+000	0.00000E+000	Conditionin&g	Time(s)	E(V)
DELAY	TWOPARAM	T	1.00000E+001	0.00000E+000	Init. De&lay	Time(s)	Stab.(mV/s)
SPEED	SELECTOR	2	&Optimize for:
ZGUESS	QUANT	2.86800E+005	E&stimated Z (ohms)
OCVCURVE	TABLE	40
	Pt	T	Vf	Vm	Ach	Over	Temp
	#	s	V vs. Ref.	V	V	bits	deg C
	0	0.25	-7.60160E-002	-7.60160E-002	0.00000E+000	...........	1415.28
	1	0.5	-7.60125E-002	-7.58336E-002	0.00000E+000	...........	1415.28
	2	0.75	-7.59910E-002	-7.56536E-002	0.00000E+000	...........	1415.28
	3	1	-7.59294E-002	-7.54701E-002	0.00000E+000	...........	1415.46
	4	1.25	-7.58175E-002	-7.52959E-002	0.00000E+000	...........	1415.46
	5	1.5	-7.56656E-002	-7.51197E-002	0.00000E+000	...........	1415.46
	6	1.75	-7.54931E-002	-7.49500E-002	0.00000E+000	...........	1415.46
	7	2	-7.53147E-002	-7.47784E-002	0.00000E+000	...........	1415.37
	8	2.25	-7.51378E-002	-7.46064E-002	0.00000E+000	...........	1415.37
	9	2.5	-7.49636E-002	-7.44352E-002	0.00000E+000	...........	1415.37
	10	2.75	-7.47914E-002	-7.42685E-002	0.00000E+000	...........	1415.37
	11	3	-7.46204E-002	-7.41059E-002	0.00000E+000	...........	1415.37
	12	3.25	-7.44513E-002	-7.39495E-002	0.00000E+000	...........	1415.37
	13	3.5	-7.42849E-002	-7.37888E-002	0.00000E+000	...........	1415.37
	14	3.75	-7.41216E-002	-7.36284E-002	0.00000E+000	...........	1415.37
	15	4	-7.39608E-002	-7.34761E-002	0.00000E+000	...........	1415.37
	16	4.25	-7.38017E-002	-7.33236E-002	0.00000E+000	...........	1415.37
	17	4.5	-7.36444E-002	-7.31727E-002	0.00000E+000	...........	1415.37
	18	4.75	-7.34894E-002	-7.30224E-002	0.00000E+000	...........	1415.37
	19	5	-7.33365E-002	-7.28768E-002	0.00000E+000	...........	1415.37
	20	5.25	-7.31854E-002	-7.27314E-002	0.00000E+000	...........	1415.37
	21	5.5	-7.30362E-002	-7.25812E-002	0.00000E+000	...........	1415.37
	22	5.75	-7.28884E-002	-7.24378E-002	0.00000E+000	...........	1415.37
	23	6	-7.27414E-002	-7.22941E-002	0.00000E+000	...........	1415.37
	24	6.25	-7.25952E-002	-7.21574E-002	0.00000E+000	...........	1415.37
	25	6.5	-7.24507E-002	-7.20188E-002	0.00000E+000	...........	1415.37
	26	6.75	-7.23085E-002	-7.18820E-002	0.00000E+000	...........	1415.37
	27	7	-7.21684E-002	-7.17429E-002	0.00000E+000	...........	1415.37
	28	7.25	-7.20299E-002	-7.16078E-002	0.00000E+000	...........	1415.37
	29	7.5	-7.18921E-002	-7.14726E-002	0.00000E+000	...........	1415.37
	30	7.75	-7.17552E-002	-7.13428E-002	0.00000E+000	...........	1415.37
	31	8	-7.16195E-002	-7.12108E-002	0.00000E+000	...........	1415.37
	32	8.25	-7.14855E-002	-7.10808E-002	0.00000E+000	...........	1415.37
	33	8.5	-7.13530E-002	-7.09510E-002	0.00000E+000	...........	1415.37
	34	8.75	-7.12217E-002	-7.08235E-002	0.00000E+000	...........	1415.37
	35	9	-7.10915E-002	-7.06992E-002	0.00000E+000	...........	1415.37
	36	9.25	-7.09628E-002	-7.05815E-002	0.00000E+000	...........	1415.37
	37	9.5	-7.08361E-002	-7.04597E-002	0.00000E+000	...........	1415.37
	38	9.75	-7.07120E-002	-7.03372E-002	0.00000E+000	...........	1415.37
	39	10	-7.05898E-002	-7.02230E-002	0.00000E+000	...........	1415.37
EOC	QUANT	-0.0705898	Open Circuit (V)
PSTATMODEL	IQUANT	64	Pstat Model
PSTATSECTION	LABEL	IFC1010-22099	Pstat Section
PSTATSERIALNO	LABEL	22099	Pstat Serial Number
CTRLMODE	IQUANT	1	Control Mode
ELECTROMETER	IQUANT	0	RE=0 or CS=1
IESTAB	IQUANT	0	I/E Stability
CASPEED	IQUANT	3	Control Amp Speed
CONVENTION	IQUANT	1	Current Convention
ICHRANGE	IQUANT	2	Ich Range
ICHRANGEMODE	TOGGLE	F	Ich Auto Range
ICHOFFSETENABLE	TOGGLE	T	Ich Offset Enable
ICHOFFSET	QUANT	0	Ich Offset (V)
ICHFILTER	IQUANT	4	Ich Filter
VCHRANGE	IQUANT	2	Vch Range
VCHRANGEMODE	TOGGLE	F	Vch Auto Range
VCHOFFSETENABLE	TOGGLE	T	Vch Offset Enable
VCHOFFSET	QUANT	0	Vch Offset (V)
VCHFILTER	IQUANT	4	Vch Filter
IERANGELOWERLIMIT	IQUANT	4	I/E Range Lower Limit
IERANGEMODE	TOGGLE	F	I/E AutoRange
IERANGE	IQUANT	7	I/E Range
ACHSELECT	IQUANT	0	Ach Select
ACHRANGE	IQUANT	2	Ach Range
ACHOFFSETENABLE	TOGGLE	F	Ach Offset Enable
ACHOFFSET	QUANT	0	Ach Offset (V)
ACHFILTER	IQUANT	1	Ach Filter
SENSECABLEID	IQUANT	14	Sense Cable ID
PWRCABLEID	IQUANT	14	Power Cable ID
DCCALDATE	LABEL	11/25/2025	DC Calibration Date
ACCALDATE	LABEL	9/8/2018	AC Calibration Date
FRAMEWORKVERSION	QUANT	7.07	Framework Version
INSTRUMENTVERSION	LABEL	4.34	Instrument Version
ZCURVE	TABLE
	Pt	Time	Freq	Zreal	Zimag	Zsig	Zmod	Zphz	Idc	Vdc	IERange
	#	s	Hz	ohm	ohm	V	ohm	°	A	V	#
	0	6	1004.464	81.42747	-34.15831	1	88.3019	-22.75774	-5.005528E-005	-1.400021	9
	1	8	800.3049	82.1685	-42.06195	1	92.30856	-27.10785	-4.855331E-005	-1.400017	9
	2	11	631.0096	83.16887	-52.41556	1	98.3079	-32.22038	-4.763461E-005	-1.400017	9
	3	13	498.6702	84.49448	-65.32611	1	106.8027	-37.70906	-4.699431E-005	-1.400016	9
	4	15	397.2458	86.21452	-80.89432	1	118.2237	-43.1765	-4.657207E-005	-1.400017	9
	5	18	319.6023	88.46224	-99.2936	1	132.9842	-48.30166	-4.62192E-005	-1.400017	9
	6	20	251.1161	91.93296	-124.6136	1	154.8555	-53.58217	-4.586981E-005	-1.400019	9
	7	22	200.8929	96.404	-153.668	1	181.4045	-57.8978	-4.554999E-005	-1.400017	9
	8	25	158.0056	103.1531	-192.3462	1	218.2604	-61.79584	-4.532492E-005	-1.400016	9
	9	27	125.558	112.3025	-238.171	1	263.3197	-64.75516	-4.503312E-005	-1.400017	9
	10	30	99.734	125.2136	-294.6103	1	320.1151	-66.9738	-4.479877E-005	-1.400016	9
	11	32	79.44915	142.7294	-362.3607	1	389.4573	-68.50114	-4.459022E-005	-1.400006	9
	12	35	63.34459	167.3306	-444.1174	1	474.5944	-69.35503	-4.412334E-005	-1.399984	8
	13	37	49.86702	203.4612	-549.2895	1	585.7605	-69.67497	-4.391054E-005	-1.399986	8
	14	39	38.10976	264.2814	-692.0358	1	740.7821	-69.09866	-4.371456E-005	-1.399987	8
	15	42	31.25	326.0716	-816.2335	1	878.9539	-68.22412	-4.3573E-005	-1.399986	8
	16	44	24.93351	421.279	-977.336	1	1064.266	-66.68162	-4.344974E-005	-1.399985	8
	17	47	19.94681	547.9973	-1154.509	1	1277.964	-64.60826	-4.325246E-005	-1.399984	8
	18	49	15.57309	735.9744	-1362.503	1	1548.572	-61.62371	-4.334847E-005	-1.399984	8
	19	52	12.40079	955.844	-1557.026	1	1827.011	-58.45463	-4.329727E-005	-1.399985	8
	20	56	9.91015	1216.489	-1740.686	1	2123.637	-55.05199	-4.322039E-005	-1.399986	8
	21	59	7.971939	1503.927	-1899.783	1	2423.009	-51.63377	-4.315513E-005	-1.399985	8
	22	63	6.351626	1832.336	-2030.503	1	2735.031	-47.93674	-4.315902E-005	-1.399982	8
	23	67	4.970838	2191.861	-2139.442	1	3062.918	-44.30663	-4.263474E-005	-1.399985	8
	24	72	3.942389	2546.247	-2228.204	1	3383.529	-41.18895	-4.197942E-005	-1.399984	8
	25	78	3.16723	2890.442	-2309.498	1	3699.789	-38.62528	-4.15348E-005	-1.399985	8
	26	84	2.485419	3291.26	-2392.17	1	4068.768	-36.01059	-4.11908E-005	-1.399985	8
	27	92	1.971194	3666.564	-2450.023	1	4409.797	-33.75111	-4.159473E-005	-1.399984	8
	28	101	1.605308	3993.399	-2482.227	1	4701.987	-31.86436	-4.231527E-005	-1.399986	8
	29	112	1.260081	4398.587	-2516.822	1	5067.738	-29.7777	-4.33602E-005	-1.399983	8
	30	125	1.001603	4809.596	-2511.295	1	5425.754	-27.57098	-4.364726E-005	-1.399981	8

File: Dataset/EIS_AgAu/Au/30042026_EIS_1000-1Hz_Pts10_AC_V_10_Au0.25_440nm_-1,6V.DTA
EXPLAIN
TAG	EISPOT
TITLE	LABEL	Potentiostatic EIS	Test &Identifier
DATE	LABEL	4/30/2026	Date
TIME	LABEL	12:39:03	Time
NOTES	NOTES	1	&Notes...
	
PSTAT	PSTAT	Rhea	Potentiostat
VDC	POTEN	-1.60000E+000	F	DC &Voltage (V)
FREQINIT	QUANT	1.00000E+003	Initial Fre&q. (Hz)
FREQFINAL	QUANT	1.00000E+000	Final Fre&q. (Hz)
PTSPERDEC	QUANT	1.00000E+001	Points/&decade
VAC	QUANT	1.00000E+001	AC &Voltage (mV rms)
AREA	QUANT	2.80000E-001	&Area (cm^2)
CONDIT	TWOPARAM	F	0.00000E+000	0.00000E+000	Conditionin&g	Time(s)	E(V)
DELAY	TWOPARAM	T	1.00000E+001	0.00000E+000	Init. De&lay	Time(s)	Stab.(mV/s)
SPEED	SELECTOR	2	&Optimize for:
ZGUESS	QUANT	2.86800E+005	E&stimated Z (ohms)
OCVCURVE	TABLE	40
	Pt	T	Vf	Vm	Ach	Over	Temp
	#	s	V vs. Ref.	V	V	bits	deg C
	0	0.25	-3.07727E-001	-3.07727E-001	0.00000E+000	...........	1415.72
	1	0.5	-3.07694E-001	-3.06041E-001	0.00000E+000	...........	1415.72
	2	0.75	-3.07496E-001	-3.04394E-001	0.00000E+000	...........	1415.28
	3	1	-3.06930E-001	-3.02778E-001	0.00000E+000	...........	1415.28
	4	1.25	-3.05908E-001	-3.01189E-001	0.00000E+000	...........	1415.28
	5	1.5	-3.04529E-001	-2.99609E-001	0.00000E+000	...........	1415.28
	6	1.75	-3.02970E-001	-2.98070E-001	0.00000E+000	...........	1415.28
	7	2	-3.01363E-001	-2.96534E-001	0.00000E+000	...........	1415.28
	8	2.25	-2.99769E-001	-2.95041E-001	0.00000E+000	...........	1415.28
	9	2.5	-2.98206E-001	-2.93542E-001	0.00000E+000	...........	1415.28
	10	2.75	-2.96674E-001	-2.92100E-001	0.00000E+000	...........	1415.19
	11	3	-2.95167E-001	-2.90672E-001	0.00000E+000	...........	1415.19
	12	3.25	-2.93685E-001	-2.89248E-001	0.00000E+000	...........	1415.19
	13	3.5	-2.92227E-001	-2.87839E-001	0.00000E+000	...........	1415.19
	14	3.75	-2.90789E-001	-2.86453E-001	0.00000E+000	...........	1415.28
	15	4	-2.89368E-001	-2.85079E-001	0.00000E+000	...........	1415.28
	16	4.25	-2.87962E-001	-2.83716E-001	0.00000E+000	...........	1415.28
	17	4.5	-2.86571E-001	-2.82364E-001	0.00000E+000	...........	1415.28
	18	4.75	-2.85194E-001	-2.81035E-001	0.00000E+000	...........	1415.28
	19	5	-2.83831E-001	-2.79699E-001	0.00000E+000	...........	1415.28
	20	5.25	-2.82481E-001	-2.78397E-001	0.00000E+000	...........	1415.28
	21	5.5	-2.81144E-001	-2.77142E-001	0.00000E+000	...........	1415.28
	22	5.75	-2.79824E-001	-2.75877E-001	0.00000E+000	...........	1415.28
	23	6	-2.78524E-001	-2.74613E-001	0.00000E+000	...........	1415.28
	24	6.25	-2.77244E-001	-2.73393E-001	0.00000E+000	...........	1415.28
	25	6.5	-2.75980E-001	-2.72187E-001	0.00000E+000	...........	1415.28
	26	6.75	-2.74733E-001	-2.71017E-001	0.00000E+000	...........	1415.28
	27	7	-2.73506E-001	-2.69865E-001	0.00000E+000	...........	1415.28
	28	7.25	-2.72302E-001	-2.68679E-001	0.00000E+000	...........	1415.28
	29	7.5	-2.71118E-001	-2.67558E-001	0.00000E+000	...........	1415.28
	30	7.75	-2.69950E-001	-2.66439E-001	0.00000E+000	...........	1415.28
	31	8	-2.68796E-001	-2.65337E-001	0.00000E+000	...........	1415.28
	32	8.25	-2.67658E-001	-2.64245E-001	0.00000E+000	...........	1415.28
	33	8.5	-2.66537E-001	-2.63163E-001	0.00000E+000	...........	1415.28
	34	8.75	-2.65431E-001	-2.62103E-001	0.00000E+000	...........	1415.28
	35	9	-2.64339E-001	-2.61082E-001	0.00000E+000	...........	1415.28
	36	9.25	-2.63264E-001	-2.60061E-001	0.00000E+000	...........	1415.28
	37	9.5	-2.62207E-001	-2.59062E-001	0.00000E+000	...........	1415.28
	38	9.75	-2.61170E-001	-2.58044E-001	0.00000E+000	...........	1415.28
	39	10	-2.60148E-001	-2.57032E-001	0.00000E+000	...........	1415.28
EOC	QUANT	-0.2601478	Open Circuit (V)
PSTATMODEL	IQUANT	64	Pstat Model
PSTATSECTION	LABEL	IFC1010-22099	Pstat Section
PSTATSERIALNO	LABEL	22099	Pstat Serial Number
CTRLMODE	IQUANT	1	Control Mode
ELECTROMETER	IQUANT	0	RE=0 or CS=1
IESTAB	IQUANT	0	I/E Stability
CASPEED	IQUANT	3	Control Amp Speed
CONVENTION	IQUANT	1	Current Convention
ICHRANGE	IQUANT	2	Ich Range
ICHRANGEMODE	TOGGLE	F	Ich Auto Range
ICHOFFSETENABLE	TOGGLE	T	Ich Offset Enable
ICHOFFSET	QUANT	0	Ich Offset (V)
ICHFILTER	IQUANT	4	Ich Filter
VCHRANGE	IQUANT	2	Vch Range
VCHRANGEMODE	TOGGLE	F	Vch Auto Range
VCHOFFSETENABLE	TOGGLE	T	Vch Offset Enable
VCHOFFSET	QUANT	0	Vch Offset (V)
VCHFILTER	IQUANT	4	Vch Filter
IERANGELOWERLIMIT	IQUANT	4	I/E Range Lower Limit
IERANGEMODE	TOGGLE	F	I/E AutoRange
IERANGE	IQUANT	7	I/E Range
ACHSELECT	IQUANT	0	Ach Select
ACHRANGE	IQUANT	2	Ach Range
ACHOFFSETENABLE	TOGGLE	F	Ach Offset Enable
ACHOFFSET	QUANT	0	Ach Offset (V)
ACHFILTER	IQUANT	1	Ach Filter
SENSECABLEID	IQUANT	14	Sense Cable ID
PWRCABLEID	IQUANT	14	Power Cable ID
DCCALDATE	LABEL	11/25/2025	DC Calibration Date
ACCALDATE	LABEL	9/8/2018	AC Calibration Date
FRAMEWORKVERSION	QUANT	7.07	Framework Version
INSTRUMENTVERSION	LABEL	4.34	Instrument Version
ZCURVE	TABLE
	Pt	Time	Freq	Zreal	Zimag	Zsig	Zmod	Zphz	Idc	Vdc	IERange
	#	s	Hz	ohm	ohm	V	ohm	°	A	V	#
	0	6	1004.464	78.54697	-28.20625	1	83.45789	-19.75323	-8.310792E-005	-1.600034	9
	1	9	800.3049	79.32845	-34.61647	1	86.55231	-23.57496	-8.083399E-005	-1.600034	9
	2	11	631.0096	80.40192	-42.9222	1	91.14156	-28.09533	-8.065887E-005	-1.600033	9
	3	13	498.6702	81.93073	-53.11315	1	97.6404	-32.95409	-8.105794E-005	-1.600033	9
	4	16	397.2458	83.93031	-65.17361	1	106.2633	-37.83008	-8.242094E-005	-1.600031	9
	5	19	319.6023	86.58117	-79.23611	1	117.3655	-42.46368	-8.370919E-005	-1.600033	9
	6	21	251.1161	90.73272	-98.3086	1	133.7797	-47.29493	-8.559002E-005	-1.600029	9
	7	23	200.8929	96.1932	-119.6768	1	153.5437	-51.20855	-8.755599E-005	-1.60003	9
	8	26	158.0056	104.632	-147.603	1	180.9268	-54.66813	-8.910711E-005	-1.600029	9
	9	28	125.558	116.3394	-179.4035	1	213.8234	-57.03743	-9.154561E-005	-1.600028	9
	10	31	99.734	132.9942	-217.1142	1	254.6095	-58.51028	-9.285728E-005	-1.600031	9
	11	33	79.44915	156.1572	-259.7088	1	303.0408	-58.98243	-9.438891E-005	-1.600021	9
	12	35	63.34459	188.1492	-307.0187	1	360.0841	-58.49893	-0.0000959	-1.600017	9
	13	38	49.86702	234.8091	-360.5724	1	430.288	-56.92733	-0.0000976	-1.600019	9
	14	40	38.10976	304.8627	-421.4807	1	520.1801	-54.12128	-0.0000994	-1.600022	9
	15	43	31.25	370.0423	-459.9948	1	590.3614	-51.1851	-0.0001011	-1.60002	9
	16	46	24.93351	456.985	-493.9697	1	672.9349	-47.22724	-0.000103	-1.60002	9
	17	48	19.94681	552.3794	-510.9564	1	752.4622	-42.76913	-0.0001049	-1.600021	9
	18	51	15.57309	661.3333	-507.0714	1	833.3565	-37.47886	-0.0001069	-1.600018	9
	19	54	12.40079	753.6482	-478.6712	1	892.8111	-32.42121	-0.000109	-1.600018	9
	20	57	9.91015	829.0786	-433.3386	1	935.4965	-27.59494	-0.000111	-1.600019	9
	21	61	7.971939	879.8349	-376.5732	1	957.035	-23.17114	-0.0001136	-1.600019	9
	22	64	6.351626	915.5656	-317.4115	1	969.026	-19.12059	-0.0001161	-1.600021	9
	23	69	4.970838	932.6558	-256.9283	1	967.398	-15.40183	-0.0001183	-1.600021	9
	24	74	3.942389	927.7966	-204.1034	1	949.9814	-12.40672	-0.0001212	-1.600019	9
	25	79	3.16723	906.2505	-160.6343	1	920.3768	-10.05137	-0.0001255	-1.600017	9
	26	86	2.485419	881.2835	-127.5353	1	890.4639	-8.234417	-0.0001295	-1.60002	9
	27	94	1.971194	848.8526	-99.8938	1	854.7102	-6.711751	-0.0001344	-1.600019	9
	28	103	1.605308	811.8254	-81.24497	1	815.8806	-5.714956	-0.0001392	-1.600016	9
	29	114	1.260081	768.6777	-65.22379	1	771.4399	-4.85004	-0.0001456	-1.600016	9
	30	127	1.001603	741.5842	-53.59185	1	743.5182	-4.133392	-0.0001497	-1.60002	9
