Repository: sachinnenaniya16/photoimpedance-ml-schottky-plasmonic

# Wavelength-Resolved Photo-Impedance and Leakage-Aware Machine Learning Reveal a Schottky-to-Plasmonic Mechanism Transition in Ag/Au/g-C₃N₄ Photocathodes for Hydrogen Evolution

This repository contains the complete data-analysis and machine-learning pipeline supporting the manuscript above. It links wavelength-resolved photo-electrochemical impedance spectroscopy (EIS) of plasmonic metal (Ag, Au) / g-C₃N₄ photocathodes to their photocatalytic hydrogen-evolution performance, and uses interpretable machine learning to identify which electrochemical descriptors govern that performance across illumination conditions.

File: Dataset/EIS_AgAu/Au/30042026_EIS_1000-1Hz_Pts10_AC_V_10_Au0.5_dark_-1,4V.DTA
EXPLAIN
TAG	EISPOT
TITLE	LABEL	Potentiostatic EIS	Test &Identifier
DATE	LABEL	4/30/2026	Date
TIME	LABEL	12:54:27	Time
NOTES	NOTES	1	&Notes...
	
PSTAT	PSTAT	Titan	Potentiostat
VDC	POTEN	-1.40000E+000	F	DC &Voltage (V)
FREQINIT	QUANT	1.00000E+003	Initial Fre&q. (Hz)
FREQFINAL	QUANT	1.00000E+000	Final Fre&q. (Hz)
PTSPERDEC	QUANT	1.00000E+001	Points/&decade
VAC	QUANT	1.00000E+001	AC &Voltage (mV rms)
AREA	QUANT	2.80000E-001	&Area (cm^2)
CONDIT	TWOPARAM	F	0.00000E+000	0.00000E+000	Conditionin&g	Time(s)	E(V)
DELAY	TWOPARAM	T	1.00000E+001	0.00000E+000	Init. De&lay	Time(s)	Stab.(mV/s)
SPEED	SELECTOR	2	&Optimize for:
ZGUESS	QUANT	2.86800E+005	E&stimated Z (ohms)
OCVCURVE	TABLE	40
	Pt	T	Vf	Vm	Ach	Over	Temp
	#	s	V vs. Ref.	V	V	bits	deg C
	0	0.25	-1.89646E-001	-1.89646E-001	0.00000E+000	...........	1410.45
	1	0.5	-1.89645E-001	-1.89576E-001	0.00000E+000	...........	1410.45
	2	0.75	-1.89636E-001	-1.89500E-001	0.00000E+000	...........	1410.45
	3	1	-1.89612E-001	-1.89429E-001	0.00000E+000	...........	1410.27
	4	1.25	-1.89567E-001	-1.89354E-001	0.00000E+000	...........	1410.27
	5	1.5	-1.89506E-001	-1.89278E-001	0.00000E+000	...........	1410.27
	6	1.75	-1.89435E-001	-1.89197E-001	0.00000E+000	...........	1410.27
	7	2	-1.89360E-001	-1.89111E-001	0.00000E+000	...........	1410.54
	8	2.25	-1.89281E-001	-1.89020E-001	0.00000E+000	...........	1410.54
	9	2.5	-1.89200E-001	-1.88924E-001	0.00000E+000	...........	1410.54
	10	2.75	-1.89114E-001	-1.88830E-001	0.00000E+000	...........	1410.54
	11	3	-1.89025E-001	-1.88754E-001	0.00000E+000	...........	1410.54
	12	3.25	-1.88935E-001	-1.88706E-001	0.00000E+000	...........	1410.54
	13	3.5	-1.88851E-001	-1.88690E-001	0.00000E+000	...........	1410.54
	14	3.75	-1.88781E-001	-1.88686E-001	0.00000E+000	...........	1410.54
	15	4	-1.88732E-001	-1.88697E-001	0.00000E+000	...........	1410.54
	16	4.25	-1.88704E-001	-1.88713E-001	0.00000E+000	...........	1410.54
	17	4.5	-1.88695E-001	-1.88721E-001	0.00000E+000	...........	1410.54
	18	4.75	-1.88698E-001	-1.88723E-001	0.00000E+000	...........	1410.54
	19	5	-1.88707E-001	-1.88713E-001	0.00000E+000	...........	1410.54
	20	5.25	-1.88713E-001	-1.88695E-001	0.00000E+000	...........	1410.54
	21	5.5	-1.88714E-001	-1.88658E-001	0.00000E+000	...........	1410.54
	22	5.75	-1.88706E-001	-1.88624E-001	0.00000E+000	...........	1410.54
	23	6	-1.88687E-001	-1.88577E-001	0.00000E+000	...........	1410.54
	24	6.25	-1.88658E-001	-1.88515E-001	0.00000E+000	...........	1410.54
	25	6.5	-1.88619E-001	-1.88455E-001	0.00000E+000	...........	1410.54
	26	6.75	-1.88572E-001	-1.88375E-001	0.00000E+000	...........	1410.54
	27	7	-1.88516E-001	-1.88287E-001	0.00000E+000	...........	1410.45
	28	7.25	-1.88449E-001	-1.88188E-001	0.00000E+000	...........	1410.45
	29	7.5	-1.88373E-001	-1.88072E-001	0.00000E+000	...........	1410.45
	30	7.75	-1.88285E-001	-1.87949E-001	0.00000E+000	...........	1410.45
	31	8	-1.88186E-001	-1.87825E-001	0.00000E+000	...........	1410.54
	32	8.25	-1.88075E-001	-1.87688E-001	0.00000E+000	...........	1410.54
	33	8.5	-1.87956E-001	-1.87550E-001	0.00000E+000	...........	1410.54
	34	8.75	-1.87829E-001	-1.87411E-001	0.00000E+000	...........	1410.54
	35	9	-1.87697E-001	-1.87268E-001	0.00000E+000	...........	1410.45
	36	9.25	-1.87560E-001	-1.87128E-001	0.00000E+000	...........	1410.45
	37	9.5	-1.87421E-001	-1.86997E-001	0.00000E+000	...........	1410.45
	38	9.75	-1.87282E-001	-1.86881E-001	0.00000E+000	...........	1410.45
	39	10	-1.87146E-001	-1.86779E-001	0.00000E+000	...........	1410.54
EOC	QUANT	-0.1871464	Open Circuit (V)
PSTATMODEL	IQUANT	64	Pstat Model
PSTATSECTION	LABEL	IFC1010-22093	Pstat Section
PSTATSERIALNO	LABEL	22093	Pstat Serial Number
CTRLMODE	IQUANT	1	Control Mode
ELECTROMETER	IQUANT	0	RE=0 or CS=1
IESTAB	IQUANT	0	I/E Stability
CASPEED	IQUANT	3	Control Amp Speed
CONVENTION	IQUANT	1	Current Convention
ICHRANGE	IQUANT	2	Ich Range
ICHRANGEMODE	TOGGLE	F	Ich Auto Range
ICHOFFSETENABLE	TOGGLE	T	Ich Offset Enable
ICHOFFSET	QUANT	0	Ich Offset (V)
ICHFILTER	IQUANT	4	Ich Filter
VCHRANGE	IQUANT	2	Vch Range
VCHRANGEMODE	TOGGLE	F	Vch Auto Range
VCHOFFSETENABLE	TOGGLE	T	Vch Offset Enable
VCHOFFSET	QUANT	0	Vch Offset (V)
VCHFILTER	IQUANT	4	Vch Filter
IERANGELOWERLIMIT	IQUANT	4	I/E Range Lower Limit
IERANGEMODE	TOGGLE	F	I/E AutoRange
IERANGE	IQUANT	7	I/E Range
ACHSELECT	IQUANT	0	Ach Select
ACHRANGE	IQUANT	2	Ach Range
ACHOFFSETENABLE	TOGGLE	F	Ach Offset Enable
ACHOFFSET	QUANT	0	Ach Offset (V)
ACHFILTER	IQUANT	1	Ach Filter
SENSECABLEID	IQUANT	14	Sense Cable ID
PWRCABLEID	IQUANT	14	Power Cable ID
DCCALDATE	LABEL	11/25/2025	DC Calibration Date
ACCALDATE	LABEL	8/31/2018	AC Calibration Date
FRAMEWORKVERSION	QUANT	7.07	Framework Version
INSTRUMENTVERSION	LABEL	4.34	Instrument Version
ZCURVE	TABLE
	Pt	Time	Freq	Zreal	Zimag	Zsig	Zmod	Zphz	Idc	Vdc	IERange
	#	s	Hz	ohm	ohm	V	ohm	°	A	V	#
	0	10	1004.464	93.22573	-33.36501	1	99.0165	-19.69202	-0.0001918	-1.399711	9
	1	12	800.3049	94.18291	-40.66909	1	102.5885	-23.35515	-0.0001898	-1.399711	9
	2	15	631.0096	95.2887	-50.24884	1	107.726	-27.80413	-0.0001882	-1.39971	9
	3	17	498.6702	96.6894	-62.23531	1	114.9873	-32.76785	-0.0001868	-1.399708	9
	4	19	397.2458	98.4703	-76.7827	1	124.8678	-37.94551	-0.0001857	-1.39971	9
	5	22	319.6023	100.771	-94.0469	1	137.8391	-43.02322	-0.0001848	-1.399712	9
	6	24	251.1161	104.3706	-117.9177	1	157.4732	-48.48751	-0.0001843	-1.39971	9
	7	27	200.8929	109.0713	-145.372	1	181.7404	-53.11942	-0.0001846	-1.399711	9
	8	29	158.0056	116.3918	-181.9709	1	216.0103	-57.39629	-0.0001837	-1.399709	9
	9	31	125.558	126.5313	-225.2651	1	258.369	-60.67709	-0.0001831	-1.39971	9
	10	34	99.734	141.2393	-278.3054	1	312.0936	-63.09232	-0.0001829	-1.399714	9
	11	36	79.44915	161.9869	-341.3038	1	377.7937	-64.61042	-0.0001837	-1.399709	9
	12	38	63.34459	191.3602	-416.5991	1	458.4469	-65.32884	-0.0001837	-1.399706	9
	13	41	49.86702	234.3219	-511.0663	1	562.2237	-65.36874	-0.0001842	-1.399703	9
	14	43	38.10976	308.072	-635.3452	1	706.0962	-64.13175	-0.0001839	-1.399704	9
	15	46	31.25	380.9317	-738.8427	1	831.2626	-62.72532	-0.000184	-1.399705	9
	16	48	24.93351	491.2465	-865.5209	1	995.213	-60.42192	-0.000185	-1.399707	9
	17	51	19.94681	634.3712	-994.71	1	1179.777	-57.47252	-0.0001849	-1.399704	9
	18	53	15.57309	835.7172	-1133.54	1	1408.309	-53.60001	-0.0001851	-1.399704	9
	19	56	12.40079	1064.389	-1235.876	1	1631.047	-49.26357	-0.000185	-1.399703	9
	20	59	9.91015	1316.949	-1292.72	1	1845.395	-44.46807	-0.0001882	-1.399704	9
	21	63	7.971939	1576.052	-1311.866	1	2050.593	-39.77316	-0.0001883	-1.399706	9
	22	67	6.351626	1856.586	-1287.056	1	2259.076	-34.73116	-0.0001879	-1.399706	9
	23	70	4.970838	2122.166	-1210.207	1	2442.988	-29.6948	-0.0001878	-1.399703	9
	24	75	3.942389	2335.891	-1102.648	1	2583.064	-25.26947	-0.000188	-1.399704	9
	25	79	3.16723	2501.011	-983.678	1	2687.505	-21.47032	-0.0001882	-1.399704	9
	26	85	2.485419	2641.021	-863.9189	1	2778.732	-18.11372	-0.0001888	-1.399709	9
	27	92	1.971194	2761.247	-751.7164	1	2861.741	-15.22902	-0.0001894	-1.399709	9
	28	98	1.605308	2833.516	-658.3146	1	2908.985	-13.07956	-0.0001894	-1.399711	9
	29	104	1.260081	2885.655	-604.28	1	2948.247	-11.8273	-0.0001891	-1.399709	9
	30	118	1.001603	2927.638	-550.1712	1	2978.884	-10.64308	-0.0001895	-1.39971	9

File: Dataset/EIS_AgAu/Au/30042026_EIS_1000-1Hz_Pts10_AC_V_10_Au0.5_dark_-1,6V.DTA
EXPLAIN
TAG	EISPOT
TITLE	LABEL	Potentiostatic EIS	Test &Identifier
DATE	LABEL	4/30/2026	Date
TIME	LABEL	13:05:25	Time
NOTES	NOTES	1	&Notes...
	
PSTAT	PSTAT	Titan	Potentiostat
VDC	POTEN	-1.60000E+000	F	DC &Voltage (V)
FREQINIT	QUANT	1.00000E+003	Initial Fre&q. (Hz)
FREQFINAL	QUANT	1.00000E+000	Final Fre&q. (Hz)
PTSPERDEC	QUANT	1.00000E+001	Points/&decade
VAC	QUANT	1.00000E+001	AC &Voltage (mV rms)
AREA	QUANT	2.80000E-001	&Area (cm^2)
CONDIT	TWOPARAM	F	0.00000E+000	0.00000E+000	Conditionin&g	Time(s)	E(V)
DELAY	TWOPARAM	T	1.00000E+001	0.00000E+000	Init. De&lay	Time(s)	Stab.(mV/s)
SPEED	SELECTOR	2	&Optimize for:
ZGUESS	QUANT	2.86800E+005	E&stimated Z (ohms)
OCVCURVE	TABLE	40
	Pt	T	Vf	Vm	Ach	Over	Temp
	#	s	V vs. Ref.	V	V	bits	deg C
	0	0.25	-2.17157E-001	-2.17157E-001	0.00000E+000	...........	1411.24
	1	0.5	-2.17155E-001	-2.17030E-001	0.00000E+000	...........	1410.54
	2	0.75	-2.17140E-001	-2.16898E-001	0.00000E+000	...........	1410.54
	3	1	-2.17096E-001	-2.16769E-001	0.00000E+000	...........	1410.54
	4	1.25	-2.17017E-001	-2.16643E-001	0.00000E+000	...........	1410.54
	5	1.5	-2.16908E-001	-2.16518E-001	0.00000E+000	...........	1410.71
	6	1.75	-2.16784E-001	-2.16378E-001	0.00000E+000	...........	1410.71
	7	2	-2.16655E-001	-2.16238E-001	0.00000E+000	...........	1410.71
	8	2.25	-2.16522E-001	-2.16093E-001	0.00000E+000	...........	1410.71
	9	2.5	-2.16386E-001	-2.15946E-001	0.00000E+000	...........	1410.71
	10	2.75	-2.16246E-001	-2.15792E-001	0.00000E+000	...........	1410.71
	11	3	-2.16102E-001	-2.15633E-001	0.00000E+000	...........	1410.71
	12	3.25	-2.15953E-001	-2.15475E-001	0.00000E+000	...........	1410.71
	13	3.5	-2.15801E-001	-2.15307E-001	0.00000E+000	...........	1410.63
	14	3.75	-2.15644E-001	-2.15143E-001	0.00000E+000	...........	1410.63
	15	4	-2.15483E-001	-2.14974E-001	0.00000E+000	...........	1410.63
	16	4.25	-2.15320E-001	-2.14810E-001	0.00000E+000	...........	1410.63
	17	4.5	-2.15155E-001	-2.14642E-001	0.00000E+000	...........	1410.71
	18	4.75	-2.14989E-001	-2.14479E-001	0.00000E+000	...........	1410.71
	19	5	-2.14823E-001	-2.14316E-001	0.00000E+000	...........	1410.71
	20	5.25	-2.14657E-001	-2.14158E-001	0.00000E+000	...........	1410.71
	21	5.5	-2.14493E-001	-2.14002E-001	0.00000E+000	...........	1410.71
	22	5.75	-2.14331E-001	-2.13847E-001	0.00000E+000	...........	1410.71
	23	6	-2.14172E-001	-2.13702E-001	0.00000E+000	...........	1410.71
	24	6.25	-2.14016E-001	-2.13563E-001	0.00000E+000	...........	1410.71
	25	6.5	-2.13865E-001	-2.13425E-001	0.00000E+000	...........	1410.71
	26	6.75	-2.13718E-001	-2.13296E-001	0.00000E+000	...........	1410.71
	27	7	-2.13577E-001	-2.13169E-001	0.00000E+000	...........	1410.71
	28	7.25	-2.13440E-001	-2.13047E-001	0.00000E+000	...........	1410.71
	29	7.5	-2.13309E-001	-2.12929E-001	0.00000E+000	...........	1410.63
	30	7.75	-2.13182E-001	-2.12807E-001	0.00000E+000	...........	1410.63
	31	8	-2.13058E-001	-2.12685E-001	0.00000E+000	...........	1410.63
	32	8.25	-2.12937E-001	-2.12569E-001	0.00000E+000	...........	1410.63
	33	8.5	-2.12816E-001	-2.12449E-001	0.00000E+000	...........	1410.71
	34	8.75	-2.12697E-001	-2.12331E-001	0.00000E+000	...........	1410.71
	35	9	-2.12578E-001	-2.12221E-001	0.00000E+000	...........	1410.71
	36	9.25	-2.12460E-001	-2.12107E-001	0.00000E+000	...........	1410.71
	37	9.5	-2.12344E-001	-2.11995E-001	0.00000E+000	...........	1410.63
	38	9.75	-2.12229E-001	-2.11878E-001	0.00000E+000	...........	1410.63
	39	10	-2.12116E-001	-2.11762E-001	0.00000E+000	...........	1410.63
EOC	QUANT	-0.2121156	Open Circuit (V)
PSTATMODEL	IQUANT	64	Pstat Model
PSTATSECTION	LABEL	IFC1010-22093	Pstat Section
PSTATSERIALNO	LABEL	22093	Pstat Serial Number
CTRLMODE	IQUANT	1	Control Mode
ELECTROMETER	IQUANT	0	RE=0 or CS=1
IESTAB	IQUANT	0	I/E Stability
CASPEED	IQUANT	3	Control Amp Speed
CONVENTION	IQUANT	1	Current Convention
ICHRANGE	IQUANT	2	Ich Range
ICHRANGEMODE	TOGGLE	F	Ich Auto Range
ICHOFFSETENABLE	TOGGLE	T	Ich Offset Enable
ICHOFFSET	QUANT	0	Ich Offset (V)
ICHFILTER	IQUANT	4	Ich Filter
VCHRANGE	IQUANT	2	Vch Range
VCHRANGEMODE	TOGGLE	F	Vch Auto Range
VCHOFFSETENABLE	TOGGLE	T	Vch Offset Enable
VCHOFFSET	QUANT	0	Vch Offset (V)
VCHFILTER	IQUANT	4	Vch Filter
IERANGELOWERLIMIT	IQUANT	4	I/E Range Lower Limit
IERANGEMODE	TOGGLE	F	I/E AutoRange
IERANGE	IQUANT	7	I/E Range
ACHSELECT	IQUANT	0	Ach Select
ACHRANGE	IQUANT	2	Ach Range
ACHOFFSETENABLE	TOGGLE	F	Ach Offset Enable
ACHOFFSET	QUANT	0	Ach Offset (V)
ACHFILTER	IQUANT	1	Ach Filter
SENSECABLEID	IQUANT	14	Sense Cable ID
PWRCABLEID	IQUANT	14	Power Cable ID
DCCALDATE	LABEL	11/25/2025	DC Calibration Date
ACCALDATE	LABEL	8/31/2018	AC Calibration Date
FRAMEWORKVERSION	QUANT	7.07	Framework Version
INSTRUMENTVERSION	LABEL	4.34	Instrument Version
ZCURVE	TABLE
	Pt	Time	Freq	Zreal	Zimag	Zsig	Zmod	Zphz	Idc	Vdc	IERange
	#	s	Hz	ohm	ohm	V	ohm	°	A	V	#
	0	10	1004.464	90.6476	-27.29108	1	94.66673	-16.75536	-0.0002711	-1.59975	9
	1	12	800.3049	91.5382	-33.32762	1	97.4165	-20.00577	-0.0002688	-1.599753	9
	2	15	631.0096	92.65359	-41.23388	1	101.4146	-23.99063	-0.0002672	-1.599749	9
	3	17	498.6702	94.07976	-51.06212	1	107.0436	-28.49105	-0.0002663	-1.599751	9
	4	19	397.2458	95.8424	-62.97028	1	114.6779	-33.30568	-0.0002659	-1.59975	9
	5	22	319.6023	98.1426	-77.05638	1	124.7784	-38.13713	-0.0002655	-1.599749	9
	6	24	251.1161	101.7142	-96.4816	1	140.1945	-43.48769	-0.0002648	-1.599752	9
	7	27	200.8929	106.4424	-118.7574	1	159.4783	-48.13009	-0.000265	-1.599745	9
	8	29	158.0056	113.8459	-148.2847	1	186.9472	-52.48467	-0.0002651	-1.599748	9
	9	32	125.558	124.1346	-182.9243	1	221.0672	-55.83873	-0.0002649	-1.599749	9
	10	34	99.734	139.0971	-224.8774	1	264.4198	-58.26128	-0.0002648	-1.599752	9
	11	37	79.44915	160.0765	-274.0247	1	317.3548	-59.70789	-0.0002647	-1.599745	9
	12	39	63.34459	189.5984	-331.1141	1	381.5549	-60.20422	-0.0002649	-1.599748	9
	13	41	49.86702	233.751	-400.5583	1	463.7742	-59.73375	-0.0002651	-1.599745	9
	14	44	38.10976	302.5457	-486.3129	1	572.7426	-58.11337	-0.0002657	-1.599743	9
	15	46	31.25	370.164	-553.197	1	665.6187	-56.2121	-0.000266	-1.599745	9
	16	49	24.93351	467.65	-628.155	1	783.1189	-53.33298	-0.0002662	-1.599745	9
	17	51	19.94681	585.3239	-693.9404	1	907.8311	-49.85308	-0.000266	-1.599743	9
	18	53	15.57309	738.9397	-750.6823	1	1053.354	-45.45165	-0.0002665	-1.599747	9
	19	56	12.40079	895.7232	-779.2858	1	1187.268	-41.02351	-0.0002668	-1.599747	9
	20	59	9.91015	1050.078	-775.7238	1	1305.531	-36.45437	-0.000267	-1.599746	9
	21	62	7.971939	1203.662	-758.4203	1	1422.675	-32.21478	-0.0002663	-1.599745	9
	22	66	6.351626	1345.149	-700.9887	1	1516.843	-27.52507	-0.0002673	-1.599746	9
	23	72	4.970838	1467.886	-625.1633	1	1595.468	-23.06884	-0.0002676	-1.599745	9
	24	77	3.942389	1562.556	-547.3322	1	1655.643	-19.30434	-0.0002681	-1.599748	9
	25	82	3.16723	1628.999	-472.2868	1	1696.081	-16.16817	-0.0002687	-1.599745	9
	26	88	2.485419	1699.914	-392.03	1	1744.533	-12.98636	-0.0002716	-1.59975	9
	27	98	1.971194	1713.139	-327.2181	1	1744.109	-10.81353	-0.0002691	-1.599746	9
	28	109	1.605308	1729.459	-288.7608	1	1753.4	-9.479007	-0.0002732	-1.599748	9
	29	125	1.260081	1615.628	-207.6781	1	1628.921	-7.324819	-0.0002764	-1.599747	9
	30	141	1.001603	1576.964	-195.7491	1	1589.066	-7.075953	-0.000285	-1.599746	9

File: Dataset/EIS_AgAu/Au/30042026_EIS_1000-1Hz_Pts10_AC_V_10_Au1_410nm_-1,2V.DTA
EXPLAIN
TAG	EISPOT
TITLE	LABEL	Potentiostatic EIS	Test &Identifier
DATE	LABEL	4/30/2026	Date
TIME	LABEL	15:17:43	Time
NOTES	NOTES	1	&Notes...
	
PSTAT	PSTAT	Rhea	Potentiostat
VDC	POTEN	-1.20000E+000	F	DC &Voltage (V)
FREQINIT	QUANT	1.00000E+003	Initial Fre&q. (Hz)
FREQFINAL	QUANT	1.00000E+000	Final Fre&q. (Hz)
PTSPERDEC	QUANT	1.00000E+001	Points/&decade
VAC	QUANT	1.00000E+001	AC &Voltage (mV rms)
AREA	QUANT	2.80000E-001	&Area (cm^2)
CONDIT	TWOPARAM	F	0.00000E+000	0.00000E+000	Conditionin&g	Time(s)	E(V)
DELAY	TWOPARAM	T	1.00000E+001	0.00000E+000	Init. De&lay	Time(s)	Stab.(mV/s)
SPEED	SELECTOR	2	&Optimize for:
ZGUESS	QUANT	2.86800E+005	E&stimated Z (ohms)
OCVCURVE	TABLE	40
	Pt	T	Vf	Vm	Ach	Over	Temp
	#	s	V vs. Ref.	V	V	bits	deg C
	0	0.25	4.78018E-002	4.78018E-002	0.00000E+000	...........	1415.90
	1	0.5	4.77913E-002	4.72532E-002	0.00000E+000	...........	1415.90
	2	0.75	4.77268E-002	4.67224E-002	0.00000E+000	...........	1415.90
	3	1	4.75434E-002	4.62116E-002	0.00000E+000	...........	1415.99
	4	1.25	4.72141E-002	4.57287E-002	0.00000E+000	...........	1415.99
	5	1.5	4.67753E-002	4.53033E-002	0.00000E+000	...........	1415.99
	6	1.75	4.62914E-002	4.48981E-002	0.00000E+000	...........	1415.99
	7	2	4.58128E-002	4.45013E-002	0.00000E+000	...........	1416.07
	8	2.25	4.53620E-002	4.41241E-002	0.00000E+000	...........	1416.07
	9	2.5	4.49404E-002	4.37454E-002	0.00000E+000	...........	1416.07
	10	2.75	4.45412E-002	4.34018E-002	0.00000E+000	...........	1416.07
	11	3	4.41591E-002	4.30878E-002	0.00000E+000	...........	1416.07
	12	3.25	4.37944E-002	4.27904E-002	0.00000E+000	...........	1416.07
	13	3.5	4.34508E-002	4.25477E-002	0.00000E+000	...........	1416.07
	14	3.75	4.31328E-002	4.23166E-002	0.00000E+000	...........	1416.07
	15	4	4.28431E-002	4.20783E-002	0.00000E+000	...........	1416.07
	16	4.25	4.25793E-002	4.18539E-002	0.00000E+000	...........	1416.07
	17	4.5	4.23341E-002	4.16257E-002	0.00000E+000	...........	1416.07
	18	4.75	4.21003E-002	4.14347E-002	0.00000E+000	...........	1416.07
	19	5	4.18751E-002	4.12377E-002	0.00000E+000	...........	1415.99
	20	5.25	4.16588E-002	4.10205E-002	0.00000E+000	...........	1415.99
	21	5.5	4.14504E-002	4.08362E-002	0.00000E+000	...........	1415.99
	22	5.75	4.12476E-002	4.06736E-002	0.00000E+000	...........	1415.99
	23	6	4.10513E-002	4.04997E-002	0.00000E+000	...........	1416.07
	24	6.25	4.08649E-002	4.03668E-002	0.00000E+000	...........	1416.07
	25	6.5	4.06910E-002	4.02390E-002	0.00000E+000	...........	1416.07
	26	6.75	4.05315E-002	4.01276E-002	0.00000E+000	...........	1416.07
	27	7	4.03879E-002	4.00320E-002	0.00000E+000	...........	1415.99
	28	7.25	4.02599E-002	3.99428E-002	0.00000E+000	...........	1415.99
	29	7.5	4.01464E-002	3.98589E-002	0.00000E+000	...........	1415.99
	30	7.75	4.00451E-002	3.97787E-002	0.00000E+000	...........	1415.99
	31	8	3.99535E-002	3.97184E-002	0.00000E+000	...........	1415.99
	32	8.25	3.98700E-002	3.96578E-002	0.00000E+000	...........	1415.99
	33	8.5	3.97943E-002	3.95938E-002	0.00000E+000	...........	1415.99
	34	8.75	3.97259E-002	3.95513E-002	0.00000E+000	...........	1415.99
	35	9	3.96636E-002	3.95052E-002	0.00000E+000	...........	1415.99
	36	9.25	3.96071E-002	3.94528E-002	0.00000E+000	...........	1415.99
	37	9.5	3.95551E-002	3.93962E-002	0.00000E+000	...........	1415.99
	38	9.75	3.95053E-002	3.93675E-002	0.00000E+000	...........	1415.99
	39	10	3.94581E-002	3.93925E-002	0.00000E+000	...........	1415.99
EOC	QUANT	0.0394581	Open Circuit (V)
PSTATMODEL	IQUANT	64	Pstat Model
PSTATSECTION	LABEL	IFC1010-22099	Pstat Section
PSTATSERIALNO	LABEL	22099	Pstat Serial Number
CTRLMODE	IQUANT	1	Control Mode
ELECTROMETER	IQUANT	0	RE=0 or CS=1
IESTAB	IQUANT	0	I/E Stability
CASPEED	IQUANT	3	Control Amp Speed
CONVENTION	IQUANT	1	Current Convention
ICHRANGE	IQUANT	2	Ich Range
ICHRANGEMODE	TOGGLE	F	Ich Auto Range
ICHOFFSETENABLE	TOGGLE	T	Ich Offset Enable
ICHOFFSET	QUANT	0	Ich Offset (V)
ICHFILTER	IQUANT	4	Ich Filter
VCHRANGE	IQUANT	2	Vch Range
VCHRANGEMODE	TOGGLE	F	Vch Auto Range
VCHOFFSETENABLE	TOGGLE	T	Vch Offset Enable
VCHOFFSET	QUANT	0	Vch Offset (V)
VCHFILTER	IQUANT	4	Vch Filter
IERANGELOWERLIMIT	IQUANT	4	I/E Range Lower Limit
IERANGEMODE	TOGGLE	F	I/E AutoRange
IERANGE	IQUANT	7	I/E Range
ACHSELECT	IQUANT	0	Ach Select
ACHRANGE	IQUANT	2	Ach Range
ACHOFFSETENABLE	TOGGLE	F	Ach Offset Enable
ACHOFFSET	QUANT	0	Ach Offset (V)
ACHFILTER	IQUANT	1	Ach Filter
SENSECABLEID	IQUANT	14	Sense Cable ID
PWRCABLEID	IQUANT	14	Power Cable ID
DCCALDATE	LABEL	11/25/2025	DC Calibration Date
ACCALDATE	LABEL	9/8/2018	AC Calibration Date
FRAMEWORKVERSION	QUANT	7.07	Framework Version
INSTRUMENTVERSION	LABEL	4.34	Instrument Version
ZCURVE	TABLE
	Pt	Time	Freq	Zreal	Zimag	Zsig	Zmod	Zphz	Idc	Vdc	IERange
	#	s	Hz	ohm	ohm	V	ohm	°	A	V	#
	0	6	1004.464	137.3292	-47.26406	1	145.235	-18.99173	-2.510805E-005	-1.200022	9
	1	8	800.3049	136.9554	-56.17779	1	148.0295	-22.30296	-2.351462E-005	-1.200019	9
	2	11	631.0096	137.1388	-67.85175	1	153.0062	-26.32469	-2.250144E-005	-1.200019	9
	3	13	498.6702	137.5768	-82.40553	1	160.3685	-30.9207	-2.180054E-005	-1.200018	9
	4	16	397.2458	138.0802	-100.1815	1	170.5945	-35.96208	-2.129833E-005	-1.200015	9
	5	18	319.6023	138.9642	-121.4514	1	184.5576	-41.1527	-2.096054E-005	-1.200015	9
	6	21	251.1161	140.7242	-151.1511	1	206.5186	-47.04595	-2.072691E-005	-1.200017	9
	7	23	200.8929	143.1465	-185.6744	1	234.4481	-52.36942	-2.055533E-005	-1.200017	9
	8	26	158.0056	147.8696	-232.2182	1	275.3011	-57.51225	-2.024491E-005	-1.200008	8
	9	28	125.558	154.5025	-287.9301	1	326.7641	-61.78211	-2.023115E-005	-1.200005	8
	10	30	99.734	164.2472	-357.0488	1	393.0152	-65.29694	-2.021584E-005	-1.200008	8
	11	33	79.44915	178.6475	-441.1519	1	475.9516	-67.95418	-2.021834E-005	-1.199997	8
	12	35	63.34459	198.6608	-543.2085	1	578.3957	-69.91166	-2.021889E-005	-1.199994	8
	13	38	49.86702	229.988	-676.7402	1	714.7529	-71.22984	-2.021721E-005	-1.199998	8
	14	40	38.10976	280.808	-863.8978	1	908.3901	-71.99336	-2.021423E-005	-1.200001	8
	15	42	31.25	331.7845	-1031.474	1	1083.522	-72.16907	-2.030652E-005	-1.199999	8
	16	45	24.93351	411.2067	-1258.587	1	1324.059	-71.9067	-2.031015E-005	-1.199999	8
	17	47	19.94681	519.1612	-1527.438	1	1613.256	-71.22761	-2.030107E-005	-1.199998	8
	18	50	15.57309	685.7987	-1881.042	1	2002.158	-69.96893	-2.039312E-005	-1.199999	8
	19	52	12.40079	898.9443	-2267.409	1	2439.107	-68.3735	-2.033918E-005	-1.199998	8
	20	55	9.91015	1185.816	-2701.514	1	2950.312	-66.30118	-2.045529E-005	-1.200001	8
	21	59	7.971939	1555.836	-3168.682	1	3530.038	-63.84878	-2.062995E-005	-1.200001	8
	22	63	6.351626	2061.327	-3682.597	1	4220.26	-60.76216	-2.087638E-005	-1.2	8
	23	67	4.970838	2758.722	-4241.429	1	5059.67	-56.95911	-2.117171E-005	-1.199997	8
	24	72	3.942389	3568.072	-4728.485	1	5923.656	-52.96213	-2.156434E-005	-1.199998	8
	25	78	3.16723	4456.33	-5125.887	1	6792.171	-48.99704	-2.203105E-005	-1.199996	8
	26	84	2.485419	5448.491	-5489.895	1	7734.662	-45.21687	-2.253696E-005	-1.199998	8
	27	92	1.971194	6572.933	-5593.993	1	8631.118	-40.39994	-2.299924E-005	-1.199997	8
	28	101	1.605308	7497.168	-5534.955	1	9318.974	-36.43744	-2.390365E-005	-1.199997	8
	29	112	1.260081	8535.44	-5370.375	1	10084.38	-32.17751	-2.492725E-005	-1.199996	8
	30	125	1.001603	9340.36	-5025.633	1	10606.57	-28.28272	-2.571144E-005	-1.199994	8

File: Dataset/EIS_AgAu/Au/30042026_EIS_1000-1Hz_Pts10_AC_V_10_Au1_410nm_-1,4V.DTA
EXPLAIN
TAG	EISPOT
TITLE	LABEL	Potentiostatic EIS	Test &Identifier
DATE	LABEL	4/30/2026	Date
TIME	LABEL	15:20:21	Time
NOTES	NOTES	1	&Notes...
	
PSTAT	PSTAT	Rhea	Potentiostat
VDC	POTEN	-1.40000E+000	F	DC &Voltage (V)
FREQINIT	QUANT	1.00000E+003	Initial Fre&q. (Hz)
FREQFINAL	QUANT	1.00000E+000	Final Fre&q. (Hz)
PTSPERDEC	QUANT	1.00000E+001	Points/&decade
VAC	QUANT	1.00000E+001	AC &Voltage (mV rms)
AREA	QUANT	2.80000E-001	&Area (cm^2)
CONDIT	TWOPARAM	F	0.00000E+000	0.00000E+000	Conditionin&g	Time(s)	E(V)
DELAY	TWOPARAM	T	1.00000E+001	0.00000E+000	Init. De&lay	Time(s)	Stab.(mV/s)
SPEED	SELECTOR	2	&Optimize for:
ZGUESS	QUANT	2.86800E+005	E&stimated Z (ohms)
OCVCURVE	TABLE	40
	Pt	T	Vf	Vm	Ach	Over	Temp
	#	s	V vs. Ref.	V	V	bits	deg C
	0	0.25	-2.63255E-001	-2.63255E-001	0.00000E+000	...........	1416.43
	1	0.5	-2.63214E-001	-2.61115E-001	0.00000E+000	...........	1416.43
	2	0.75	-2.62962E-001	-2.58991E-001	0.00000E+000	...........	1416.43
	3	1	-2.62240E-001	-2.56944E-001	0.00000E+000	...........	1415.90
	4	1.25	-2.60935E-001	-2.54891E-001	0.00000E+000	...........	1415.90
	5	1.5	-2.59173E-001	-2.52894E-001	0.00000E+000	...........	1415.90
	6	1.75	-2.57180E-001	-2.50937E-001	0.00000E+000	...........	1415.90
	7	2	-2.55128E-001	-2.48999E-001	0.00000E+000	...........	1415.90
	8	2.25	-2.53099E-001	-2.47100E-001	0.00000E+000	...........	1415.90
	9	2.5	-2.51116E-001	-2.45254E-001	0.00000E+000	...........	1415.90
	10	2.75	-2.49177E-001	-2.43430E-001	0.00000E+000	...........	1415.90
	11	3	-2.47279E-001	-2.41612E-001	0.00000E+000	...........	1415.90
	12	3.25	-2.45417E-001	-2.39855E-001	0.00000E+000	...........	1415.90
	13	3.5	-2.43585E-001	-2.38114E-001	0.00000E+000	...........	1415.90
	14	3.75	-2.41784E-001	-2.36399E-001	0.00000E+000	...........	1415.90
	15	4	-2.40011E-001	-2.34710E-001	0.00000E+000	...........	1415.90
	16	4.25	-2.38268E-001	-2.33035E-001	0.00000E+000	...........	1415.90
	17	4.5	-2.36550E-001	-2.31399E-001	0.00000E+000	...........	1415.90
	18	4.75	-2.34856E-001	-2.29790E-001	0.00000E+000	...........	1415.90
	19	5	-2.33189E-001	-2.28220E-001	0.00000E+000	...........	1415.99
	20	5.25	-2.31550E-001	-2.26660E-001	0.00000E+000	...........	1415.99
	21	5.5	-2.29939E-001	-2.25124E-001	0.00000E+000	...........	1415.99
	22	5.75	-2.28356E-001	-2.23613E-001	0.00000E+000	...........	1415.99
	23	6	-2.26797E-001	-2.22130E-001	0.00000E+000	...........	1416.07
	24	6.25	-2.25261E-001	-2.20655E-001	0.00000E+000	...........	1416.07
	25	6.5	-2.23748E-001	-2.19201E-001	0.00000E+000	...........	1416.07
	26	6.75	-2.22256E-001	-2.17779E-001	0.00000E+000	...........	1416.07
	27	7	-2.20785E-001	-2.16380E-001	0.00000E+000	...........	1415.99
	28	7.25	-2.19335E-001	-2.15027E-001	0.00000E+000	...........	1415.99
	29	7.5	-2.17911E-001	-2.13684E-001	0.00000E+000	...........	1415.99
	30	7.75	-2.16515E-001	-2.12357E-001	0.00000E+000	...........	1415.99
	31	8	-2.15146E-001	-2.11050E-001	0.00000E+000	...........	1416.07
	32	8.25	-2.13800E-001	-2.09761E-001	0.00000E+000	...........	1416.07
	33	8.5	-2.12473E-001	-2.08493E-001	0.00000E+000	...........	1416.07
	34	8.75	-2.11165E-001	-2.07246E-001	0.00000E+000	...........	1416.07
	35	9	-2.09877E-001	-2.06033E-001	0.00000E+000	...........	1415.99
	36	9.25	-2.08609E-001	-2.04842E-001	0.00000E+000	...........	1415.99
	37	9.5	-2.07365E-001	-2.03664E-001	0.00000E+000	...........	1415.99
	38	9.75	-2.06145E-001	-2.02500E-001	0.00000E+000	...........	1415.99
	39	10	-2.04946E-001	-2.01356E-001	0.00000E+000	...........	1415.99
EOC	QUANT	-0.2049458	Open Circuit (V)
PSTATMODEL	IQUANT	64	Pstat Model
PSTATSECTION	LABEL	IFC1010-22099	Pstat Section
PSTATSERIALNO	LABEL	22099	Pstat Serial Number
CTRLMODE	IQUANT	1	Control Mode
ELECTROMETER	IQUANT	0	RE=0 or CS=1
IESTAB	IQUANT	0	I/E Stability
CASPEED	IQUANT	3	Control Amp Speed
CONVENTION	IQUANT	1	Current Convention
ICHRANGE	IQUANT	2	Ich Range
ICHRANGEMODE	TOGGLE	F	Ich Auto Range
ICHOFFSETENABLE	TOGGLE	T	Ich Offset Enable
ICHOFFSET	QUANT	0	Ich Offset (V)
ICHFILTER	IQUANT	4	Ich Filter
VCHRANGE	IQUANT	2	Vch Range
VCHRANGEMODE	TOGGLE	F	Vch Auto Range
VCHOFFSETENABLE	TOGGLE	T	Vch Offset Enable
VCHOFFSET	QUANT	0	Vch Offset (V)
VCHFILTER	IQUANT	4	Vch Filter
IERANGELOWERLIMIT	IQUANT	4	I/E Range Lower Limit
IERANGEMODE	TOGGLE	F	I/E AutoRange
IERANGE	IQUANT	7	I/E Range
ACHSELECT	IQUANT	0	Ach Select
ACHRANGE	IQUANT	2	Ach Range
ACHOFFSETENABLE	TOGGLE	F	Ach Offset Enable
ACHOFFSET	QUANT	0	Ach Offset (V)
ACHFILTER	IQUANT	1	Ach Filter
SENSECABLEID	IQUANT	14	Sense Cable ID
PWRCABLEID	IQUANT	14	Power Cable ID
DCCALDATE	LABEL	11/25/2025	DC Calibration Date
ACCALDATE	LABEL	9/8/2018	AC Calibration Date
FRAMEWORKVERSION	QUANT	7.07	Framework Version
INSTRUMENTVERSION	LABEL	4.34	Instrument Version
ZCURVE	TABLE
	Pt	Time	Freq	Zreal	Zimag	Zsig	Zmod	Zphz	Idc	Vdc	IERange
	#	s	Hz	ohm	ohm	V	ohm	°	A	V	#
	0	6	1004.464	87.82856	-31.51208	1	93.31059	-19.73752	-4.553359E-005	-1.400042	9
	1	8	800.3049	88.59853	-38.7141	1	96.6875	-23.60345	-4.408562E-005	-1.400043	9
	2	11	631.0096	89.58898	-48.14676	1	101.7069	-28.2544	-4.334746E-005	-1.40004	9
	3	13	498.6702	90.83538	-59.90826	1	108.8121	-33.40587	-4.292265E-005	-1.400042	9
	4	15	397.2458	92.39661	-74.09024	1	118.4335	-38.72515	-4.24729E-005	-1.40004	9
	5	18	319.6023	94.39718	-90.85579	1	131.0176	-43.90484	-4.230885E-005	-1.400041	9
	6	20	251.1161	97.5102	-113.9757	1	149.9957	-49.45185	-4.215601E-005	-1.400042	9
	7	23	200.8929	101.4658	-140.551	1	173.3491	-54.17395	-4.186515E-005	-1.400043	9
	8	25	158.0056	107.4035	-175.9693	1	206.157	-58.60204	-4.171809E-005	-1.400042	9
	9	27	125.558	115.354	-218.0158	1	246.6525	-62.1163	-4.157006E-005	-1.40004	9
	10	30	99.734	126.6165	-269.5818	1	297.8357	-64.84161	-4.172578E-005	-1.400046	9
	11	32	79.44915	141.8305	-332.0473	1	361.0696	-66.87077	-4.178356E-005	-1.400033	9
	12	35	63.34459	163.002	-407.5542	1	438.942	-68.20097	-4.143787E-005	-1.400011	8
	13	37	49.86702	194.7275	-504.41	1	540.6924	-68.89091	-4.133206E-005	-1.400013	8
	14	39	38.10976	245.7125	-634.925	1	680.8116	-68.84383	-4.158707E-005	-1.40001	8
	15	42	31.25	297.472	-750.7551	1	807.5411	-68.38503	-4.154332E-005	-1.400012	8
	16	44	24.93351	377.6624	-902.9483	1	978.746	-67.30265	-4.152858E-005	-1.400012	8
	17	47	19.94681	485.4744	-1074.058	1	1178.68	-65.67702	-4.16792E-005	-1.400012	8
	18	50	15.57309	648.28	-1287.171	1	1441.207	-63.26802	-4.158512E-005	-1.400012	8
	19	53	12.40079	847.6655	-1495.776	1	1719.268	-60.45951	-4.163945E-005	-1.400009	8
	20	56	9.91015	1095.476	-1702.329	1	2024.35	-57.23806	-4.166397E-005	-1.400011	8
	21	60	7.971939	1387.902	-1887.748	1	2343.046	-53.6761	-4.174214E-005	-1.400011	8
	22	63	6.351626	1740.329	-2056.86	1	2694.331	-49.76513	-4.189877E-005	-1.40001	8
	23	68	4.970838	2161.786	-2191.942	1	3078.625	-45.39685	-4.198686E-005	-1.400008	8
	24	73	3.942389	2580.288	-2278.098	1	3442.037	-41.44081	-4.211426E-005	-1.400009	8
	25	78	3.16723	2976.205	-2299.372	1	3760.972	-37.68914	-4.203917E-005	-1.400012	8
	26	85	2.485419	3425.288	-2310.341	1	4131.619	-33.99948	-4.205746E-005	-1.400011	8
	27	92	1.971194	3817.228	-2277.037	1	4444.786	-30.81675	-4.122819E-005	-1.400011	8
	28	102	1.605308	4143.603	-2248.429	1	4714.327	-28.48543	-4.048161E-005	-1.400011	8
	29	112	1.260081	4486.28	-2158.361	1	4978.477	-25.69233	-4.038123E-005	-1.400011	8
	30	126	1.001603	4762.406	-2091.213	1	5201.315	-23.70668	-4.037947E-005	-1.400013	8

File: Dataset/EIS_AgAu/Au/30042026_EIS_1000-1Hz_Pts10_AC_V_10_Au1_410nm_-1,6V.DTA
EXPLAIN
TAG	EISPOT
TITLE	LABEL	Potentiostatic EIS	Test &Identifier
DATE	LABEL	4/30/2026	Date
TIME	LABEL	15:22:59	Time
NOTES	NOTES	1	&Notes...
	
PSTAT	PSTAT	Rhea	Potentiostat
VDC	POTEN	-1.60000E+000	F	DC &Voltage (V)
FREQINIT	QUANT	1.00000E+003	Initial Fre&q. (Hz)
FREQFINAL	QUANT	1.00000E+000	Final Fre&q. (Hz)
PTSPERDEC	QUANT	1.00000E+001	Points/&decade
VAC	QUANT	1.00000E+001	AC &Voltage (mV rms)
AREA	QUANT	2.80000E-001	&Area (cm^2)
CONDIT	TWOPARAM	F	0.00000E+000	0.00000E+000	Conditionin&g	Time(s)	E(V)
DELAY	TWOPARAM	T	1.00000E+001	0.00000E+000	Init. De&lay	Time(s)	Stab.(mV/s)
SPEED	SELECTOR	2	&Optimize for:
ZGUESS	QUANT	2.86800E+005	E&stimated Z (ohms)
OCVCURVE	TABLE	40
	Pt	T	Vf	Vm	Ach	Over	Temp
	#	s	V vs. Ref.	V	V	bits	deg C
	0	0.25	-2.91505E-001	-2.91505E-001	0.00000E+000	...........	1416.43
	1	0.5	-2.91473E-001	-2.89808E-001	0.00000E+000	...........	1415.90
	2	0.75	-2.91273E-001	-2.88131E-001	0.00000E+000	...........	1415.90
	3	1	-2.90700E-001	-2.86469E-001	0.00000E+000	...........	1415.90
	4	1.25	-2.89663E-001	-2.84822E-001	0.00000E+000	...........	1415.90
	5	1.5	-2.88256E-001	-2.83196E-001	0.00000E+000	...........	1415.90
	6	1.75	-2.86657E-001	-2.81574E-001	0.00000E+000	...........	1415.90
	7	2	-2.85000E-001	-2.79992E-001	0.00000E+000	...........	1415.90
	8	2.25	-2.83350E-001	-2.78438E-001	0.00000E+000	...........	1415.90
	9	2.5	-2.81728E-001	-2.76915E-001	0.00000E+000	...........	1415.90
	10	2.75	-2.80138E-001	-2.75405E-001	0.00000E+000	...........	1415.90
	11	3	-2.78579E-001	-2.73923E-001	0.00000E+000	...........	1415.90
	12	3.25	-2.77047E-001	-2.72450E-001	0.00000E+000	...........	1415.90
	13	3.5	-2.75538E-001	-2.70994E-001	0.00000E+000	...........	1415.90
	14	3.75	-2.74048E-001	-2.69567E-001	0.00000E+000	...........	1415.90
	15	4	-2.72577E-001	-2.68145E-001	0.00000E+000	...........	1415.90
	16	4.25	-2.71124E-001	-2.66752E-001	0.00000E+000	...........	1415.90
	17	4.5	-2.69689E-001	-2.65367E-001	0.00000E+000	...........	1415.90
	18	4.75	-2.68272E-001	-2.64025E-001	0.00000E+000	...........	1415.90
	19	5	-2.66874E-001	-2.62699E-001	0.00000E+000	...........	1415.90
	20	5.25	-2.65498E-001	-2.61370E-001	0.00000E+000	...........	1415.90
	21	5.5	-2.64144E-001	-2.60089E-001	0.00000E+000	...........	1415.90
	22	5.75	-2.62810E-001	-2.58830E-001	0.00000E+000	...........	1415.90
	23	6	-2.61497E-001	-2.57582E-001	0.00000E+000	...........	1415.90
	24	6.25	-2.60207E-001	-2.56336E-001	0.00000E+000	...........	1415.90
	25	6.5	-2.58937E-001	-2.55082E-001	0.00000E+000	...........	1415.90
	26	6.75	-2.57679E-001	-2.53841E-001	0.00000E+000	...........	1415.90
	27	7	-2.56430E-001	-2.52641E-001	0.00000E+000	...........	1415.90
	28	7.25	-2.55189E-001	-2.51447E-001	0.00000E+000	...........	1415.90
	29	7.5	-2.53959E-001	-2.50266E-001	0.00000E+000	...........	1415.90
	30	7.75	-2.52746E-001	-2.49106E-001	0.00000E+000	...........	1415.90
	31	8	-2.51551E-001	-2.47983E-001	0.00000E+000	...........	1415.90
	32	8.25	-2.50374E-001	-2.46876E-001	0.00000E+000	...........	1415.90
	33	8.5	-2.49218E-001	-2.45755E-001	0.00000E+000	...........	1415.90
	34	8.75	-2.48082E-001	-2.44649E-001	0.00000E+000	...........	1415.90
	35	9	-2.46960E-001	-2.43577E-001	0.00000E+000	...........	1415.90
	36	9.25	-2.45850E-001	-2.42492E-001	0.00000E+000	...........	1415.90
	37	9.5	-2.44752E-001	-2.41462E-001	0.00000E+000	...........	1415.90
	38	9.75	-2.43667E-001	-2.40427E-001	0.00000E+000	...........	1415.90
	39	10	-2.42600E-001	-2.39408E-001	0.00000E+000	...........	1415.90
EOC	QUANT	-0.2426	Open Circuit (V)
PSTATMODEL	IQUANT	64	Pstat Model
PSTATSECTION	LABEL	IFC1010-22099	Pstat Section
PSTATSERIALNO	LABEL	22099	Pstat Serial Number
CTRLMODE	IQUANT	1	Control Mode
ELECTROMETER	IQUANT	0	RE=0 or CS=1
IESTAB	IQUANT	0	I/E Stability
CASPEED	IQUANT	3	Control Amp Speed
CONVENTION	IQUANT	1	Current Convention
ICHRANGE	IQUANT	2	Ich Range
ICHRANGEMODE	TOGGLE	F	Ich Auto Range
ICHOFFSETENABLE	TOGGLE	T	Ich Offset Enable
ICHOFFSET	QUANT	0	Ich Offset (V)
ICHFILTER	IQUANT	4	Ich Filter
VCHRANGE	IQUANT	2	Vch Range
VCHRANGEMODE	TOGGLE	F	Vch Auto Range
VCHOFFSETENABLE	TOGGLE	T	Vch Offset Enable
VCHOFFSET	QUANT	0	Vch Offset (V)
VCHFILTER	IQUANT	4	Vch Filter
IERANGELOWERLIMIT	IQUANT	4	I/E Range Lower Limit
IERANGEMODE	TOGGLE	F	I/E AutoRange
IERANGE	IQUANT	7	I/E Range
ACHSELECT	IQUANT	0	Ach Select
ACHRANGE	IQUANT	2	Ach Range
ACHOFFSETENABLE	TOGGLE	F	Ach Offset Enable
ACHOFFSET	QUANT	0	Ach Offset (V)
ACHFILTER	IQUANT	1	Ach Filter
SENSECABLEID	IQUANT	14	Sense Cable ID
PWRCABLEID	IQUANT	14	Power Cable ID
DCCALDATE	LABEL	11/25/2025	DC Calibration Date
ACCALDATE	LABEL	9/8/2018	AC Calibration Date
FRAMEWORKVERSION	QUANT	7.07	Framework Version
INSTRUMENTVERSION	LABEL	4.34	Instrument Version
ZCURVE	TABLE
	Pt	Time	Freq	Zreal	Zimag	Zsig	Zmod	Zphz	Idc	Vdc	IERange
	#	s	Hz	ohm	ohm	V	ohm	°	A	V	#
	0	6	1004.464	84.33635	-23.45901	1	87.53825	-15.54445	-9.134771E-005	-1.60006	9
	1	9	800.3049	85.09341	-28.58243	1	89.7655	-18.56693	-9.085725E-005	-1.600059	9
	2	11	631.0096	86.11369	-35.15892	1	93.0146	-22.20946	-9.280272E-005	-1.600059	9
	3	14	498.6702	87.43632	-43.21232	1	97.5316	-26.29926	-9.498262E-005	-1.600056	9
	4	16	397.2458	89.17505	-52.72333	1	103.5951	-30.59303	-0.0000974	-1.600057	9
	5	19	319.6023	91.48899	-63.76992	1	111.5206	-34.87738	-0.0000999	-1.600059	9
	6	21	251.1161	95.1041	-78.78953	1	123.5013	-39.64024	-0.0001027	-1.600057	9
	7	24	200.8929	99.8248	-95.5668	1	138.1955	-43.75161	-0.0001051	-1.600055	9
	8	26	158.0056	107.1164	-117.3323	1	158.8735	-47.60603	-0.0001075	-1.600054	9
	9	28	125.558	117.1351	-142.1394	1	184.1853	-50.50854	-0.0001098	-1.600056	9
	10	31	99.734	131.3653	-171.1126	1	215.7229	-52.4861	-0.000112	-1.600057	9
	11	33	79.44915	150.9443	-203.1673	1	253.1031	-53.38929	-0.0001153	-1.60005	9
	12	36	63.34459	177.7244	-238.6384	1	297.547	-53.32333	-0.0001178	-1.600046	9
	13	38	49.86702	216.0623	-277.803	1	351.9338	-52.12588	-0.0001204	-1.600046	9
	14	41	38.10976	273.448	-320.1856	1	421.0614	-49.50169	-0.0001227	-1.600047	9
	15	44	31.25	324.7532	-344.6309	1	473.5347	-46.70093	-0.0001251	-1.600046	9
	16	46	24.93351	391.3522	-363.4832	1	534.1129	-42.88556	-0.0001276	-1.600047	9
	17	49	19.94681	462.5042	-369.1473	1	591.76	-38.59509	-0.0001306	-1.600049	9
	18	52	15.57309	540.8403	-360.1263	1	649.7686	-33.65823	-0.0001321	-1.600047	9
	19	55	12.40079	603.8974	-335.5581	1	690.8627	-29.05892	-0.0001342	-1.600045	9
	20	58	9.91015	654.5887	-300.3376	1	720.2007	-24.64655	-0.0001366	-1.600046	9
	21	62	7.971939	690.4514	-262.4259	1	738.6409	-20.81074	-0.0001388	-1.600046	9
	22	66	6.351626	713.4354	-220.374	1	746.6959	-17.16547	-0.0001416	-1.600045	9
	23	70	4.970838	726.8082	-179.5966	1	748.6689	-13.87992	-0.0001444	-1.600044	9
	24	75	3.942389	726.7173	-145.1622	1	741.0736	-11.29619	-0.0001476	-1.600044	9
	25	80	3.16723	717.1938	-117.2493	1	726.7148	-9.284772	-0.0001509	-1.600043	9
	26	87	2.485419	703.6873	-94.644	1	710.0235	-7.660156	-0.0001551	-1.600044	9
	27	95	1.971194	684.3991	-76.0321	1	688.6095	-6.33918	-0.0001596	-1.600042	9
	28	104	1.605308	661.1123	-62.45787	1	664.0561	-5.396938	-0.0001628	-1.600041	9
	29	115	1.260081	636.7291	-50.99419	1	638.7679	-4.578916	-0.0001694	-1.600042	9
	30	128	1.001603	618.5127	-43.8638	1	620.0661	-4.056522	-0.0001747	-1.600042	9

File: Dataset/EIS_AgAu/Au/30042026_EIS_1000-1Hz_Pts10_AC_V_10_Au1_440nm_-1,2V.DTA
EXPLAIN
TAG	EISPOT
TITLE	LABEL	Potentiostatic EIS	Test &Identifier
DATE	LABEL	4/30/2026	Date
TIME	LABEL	13:15:44	Time
NOTES	NOTES	1	&Notes...
	
PSTAT	PSTAT	Rhea	Potentiostat
VDC	POTEN	-1.20000E+000	F	DC &Voltage (V)
FREQINIT	QUANT	1.00000E+003	Initial Fre&q. (Hz)
FREQFINAL	QUANT	1.00000E+000	Final Fre&q. (Hz)
PTSPERDEC	QUANT	1.00000E+001	Points/&decade
VAC	QUANT	1.00000E+001	AC &Voltage (mV rms)
AREA	QUANT	2.80000E-001	&Area (cm^2)
CONDIT	TWOPARAM	F	0.00000E+000	0.00000E+000	Conditionin&g	Time(s)	E(V)
DELAY	TWOPARAM	T	1.00000E+001	0.00000E+000	Init. De&lay	Time(s)	Stab.(mV/s)
SPEED	SELECTOR	2	&Optimize for:
ZGUESS	QUANT	2.86800E+005	E&stimated Z (ohms)
OCVCURVE	TABLE	40
	Pt	T	Vf	Vm	Ach	Over	Temp
	#	s	V vs. Ref.	V	V	bits	deg C
	0	0.25	7.96986E-003	7.96986E-003	0.00000E+000	...........	1415.63
	1	0.5	7.93394E-003	6.08930E-003	0.00000E+000	...........	1415.67
	2	0.75	7.73881E-003	5.64057E-003	0.00000E+000	...........	1415.72
	3	1	7.27787E-003	5.54268E-003	0.00000E+000	...........	1415.72
	4	1.25	6.64768E-003	5.59359E-003	0.00000E+000	...........	1415.72
	5	1.5	6.08825E-003	5.70793E-003	0.00000E+000	...........	1415.80
	6	1.75	5.75623E-003	5.82312E-003	0.00000E+000	...........	1415.90
	7	2	5.65092E-003	5.96603E-003	0.00000E+000	...........	1415.90
	8	2.25	5.69346E-003	6.10676E-003	0.00000E+000	...........	1415.90
	9	2.5	5.80760E-003	6.26518E-003	0.00000E+000	...........	1415.90
	10	2.75	5.94670E-003	6.30635E-003	0.00000E+000	...........	1415.90
	11	3	6.07842E-003	6.08446E-003	0.00000E+000	...........	1415.90
	12	3.25	6.16353E-003	5.93066E-003	0.00000E+000	...........	1415.90
	13	3.5	6.16849E-003	5.84769E-003	0.00000E+000	...........	1415.90
	14	3.75	6.09838E-003	5.81735E-003	0.00000E+000	...........	1415.90
	15	4	5.99487E-003	5.76388E-003	0.00000E+000	...........	1415.90
	16	4.25	5.89934E-003	5.75894E-003	0.00000E+000	...........	1415.90
	17	4.5	5.83019E-003	5.76410E-003	0.00000E+000	...........	1415.90
	18	4.75	5.78931E-003	5.80601E-003	0.00000E+000	...........	1415.90
	19	5	5.77425E-003	5.84682E-003	0.00000E+000	...........	1415.90
	20	5.25	5.78230E-003	5.91067E-003	0.00000E+000	...........	1415.90
	21	5.5	5.81018E-003	5.97965E-003	0.00000E+000	...........	1415.90
	22	5.75	5.85415E-003	6.04438E-003	0.00000E+000	...........	1415.90
	23	6	5.90971E-003	6.10055E-003	0.00000E+000	...........	1415.90
	24	6.25	5.97015E-003	6.09760E-003	0.00000E+000	...........	1415.90
	25	6.5	6.02569E-003	6.10374E-003	0.00000E+000	...........	1415.90
	26	6.75	6.06722E-003	6.11713E-003	0.00000E+000	...........	1415.90
	27	7	6.09285E-003	6.13396E-003	0.00000E+000	...........	1415.90
	28	7.25	6.10806E-003	6.13555E-003	0.00000E+000	...........	1415.90
	29	7.5	6.11909E-003	6.15196E-003	0.00000E+000	...........	1415.90
	30	7.75	6.12928E-003	6.17095E-003	0.00000E+000	...........	1415.90
	31	8	6.14050E-003	6.19041E-003	0.00000E+000	...........	1415.90
	32	8.25	6.15439E-003	6.22204E-003	0.00000E+000	...........	1415.90
	33	8.5	6.17214E-003	6.25015E-003	0.00000E+000	...........	1415.90
	34	8.75	6.19438E-003	6.28986E-003	0.00000E+000	...........	1415.90
	35	9	6.22184E-003	6.35668E-003	0.00000E+000	...........	1415.90
	36	9.25	6.25663E-003	6.42656E-003	0.00000E+000	...........	1415.90
	37	9.5	6.30190E-003	6.51003E-003	0.00000E+000	...........	1415.90
	38	9.75	6.35944E-003	6.59668E-003	0.00000E+000	...........	1415.90
	39	10	6.42853E-003	6.68516E-003	0.00000E+000	...........	1415.90
EOC	QUANT	0.0064285	Open Circuit (V)
PSTATMODEL	IQUANT	64	Pstat Model
PSTATSECTION	LABEL	IFC1010-22099	Pstat Section
PSTATSERIALNO	LABEL	22099	Pstat Serial Number
CTRLMODE	IQUANT	1	Control Mode
ELECTROMETER	IQUANT	0	RE=0 or CS=1
IESTAB	IQUANT	0	I/E Stability
CASPEED	IQUANT	3	Control Amp Speed
CONVENTION	IQUANT	1	Current Convention
ICHRANGE	IQUANT	2	Ich Range
ICHRANGEMODE	TOGGLE	F	Ich Auto Range
ICHOFFSETENABLE	TOGGLE	T	Ich Offset Enable
ICHOFFSET	QUANT	0	Ich Offset (V)
ICHFILTER	IQUANT	4	Ich Filter
VCHRANGE	IQUANT	2	Vch Range
VCHRANGEMODE	TOGGLE	F	Vch Auto Range
VCHOFFSETENABLE	TOGGLE	T	Vch Offset Enable
VCHOFFSET	QUANT	0	Vch Offset (V)
VCHFILTER	IQUANT	4	Vch Filter
IERANGELOWERLIMIT	IQUANT	4	I/E Range Lower Limit
IERANGEMODE	TOGGLE	F	I/E AutoRange
IERANGE	IQUANT	7	I/E Range
ACHSELECT	IQUANT	0	Ach Select
ACHRANGE	IQUANT	2	Ach Range
ACHOFFSETENABLE	TOGGLE	F	Ach Offset Enable
ACHOFFSET	QUANT	0	Ach Offset (V)
ACHFILTER	IQUANT	1	Ach Filter
SENSECABLEID	IQUANT	14	Sense Cable ID
PWRCABLEID	IQUANT	14	Power Cable ID
DCCALDATE	LABEL	11/25/2025	DC Calibration Date
ACCALDATE	LABEL	9/8/2018	AC Calibration Date
FRAMEWORKVERSION	QUANT	7.07	Framework Version
INSTRUMENTVERSION	LABEL	4.34	Instrument Version
ZCURVE	TABLE
	Pt	Time	Freq	Zreal	Zimag	Zsig	Zmod	Zphz	Idc	Vdc	IERange
	#	s	Hz	ohm	ohm	V	ohm	°	A	V	#
	0	6	1004.464	68.55209	-32.43968	1	75.84011	-25.32408	-6.448982E-005	-1.200014	9
	1	9	800.3049	68.65672	-38.88657	1	78.90444	-29.52684	-6.531605E-005	-1.20001	9
	2	11	631.0096	68.98062	-47.44207	1	83.72023	-34.51862	-6.5647E-005	-1.200013	9
	3	14	498.6702	69.53248	-58.19953	1	90.67497	-39.92974	-6.580675E-005	-1.200009	9
	4	16	397.2458	70.38073	-71.33534	1	100.2107	-45.38594	-6.587589E-005	-1.200008	9
	5	19	319.6023	71.51929	-86.96751	1	112.5982	-50.56721	-6.565983E-005	-1.200009	9
	6	21	251.1161	73.62057	-108.6247	1	131.2224	-55.87247	-6.609225E-005	-1.20001	9
	7	24	200.8929	76.42879	-133.6558	1	153.965	-60.23765	-6.585132E-005	-1.200008	9
	8	26	158.0056	80.76528	-167.045	1	185.5453	-64.1965	-6.477011E-005	-1.200007	9
	9	29	125.558	86.51627	-206.9179	1	224.2768	-67.30928	-6.357345E-005	-1.200007	9
	10	31	99.734	94.66077	-256.3303	1	273.2506	-69.73121	-6.265777E-005	-1.20001	9
	11	33	79.44915	105.831	-315.3943	1	332.6767	-71.45075	-6.200792E-005	-1.199998	9
	12	36	63.34459	120.7838	-388.479	1	406.8226	-72.72877	-6.095226E-005	-1.2	9
	13	38	49.86702	142.9448	-483.967	1	504.6358	-73.54494	-6.020598E-005	-1.199998	9
	14	41	38.10976	179.4757	-614.8082	1	640.4691	-73.72634	-5.948518E-005	-1.199968	8
	15	43	31.25	216.2665	-733.7293	1	764.9378	-73.57713	-5.881603E-005	-1.199968	8
	16	45	24.93351	273.131	-894.6587	1	935.4222	-73.02306	-5.795708E-005	-1.19997	8
	17	48	19.94681	350.5002	-1084.627	1	1139.854	-72.09162	-5.738757E-005	-1.19997	8
	18	50	15.57309	474.6208	-1336.497	1	1418.27	-70.44888	-5.67383E-005	-1.199972	8
	19	53	12.40079	629.7654	-1606.094	1	1725.15	-68.58936	-5.597013E-005	-1.199972	8
	20	56	9.91015	839.531	-1904.009	1	2080.881	-66.20597	-5.540558E-005	-1.199974	8
	21	58	7.971939	1107.107	-2218.453	1	2479.358	-63.47876	-5.496184E-005	-1.199974	8
	22	61	6.351626	1462.21	-2566.444	1	2953.759	-60.32803	-5.416056E-005	-1.199973	8
	23	65	4.970838	1947.122	-2933.519	1	3520.911	-56.4258	-5.33325E-005	-1.199974	8
	24	70	3.942389	2502.184	-3250.828	1	4102.293	-52.41429	-5.302969E-005	-1.199972	8
	25	73	3.16723	3086.436	-3513.996	1	4676.992	-48.70631	-5.273029E-005	-1.199973	8
	26	80	2.485419	3797.935	-3755.72	1	5341.324	-44.67979	-5.240146E-005	-1.199971	8
	27	88	1.971194	4498.451	-3961.957	1	5994.427	-41.3716	-5.216459E-005	-1.199974	8
	28	97	1.605308	5135.944	-4139.082	1	6596.205	-38.86551	-5.195343E-005	-1.199973	8
	29	108	1.260081	5904.026	-4298.976	1	7303.336	-36.05997	-5.193015E-005	-1.199972	8
	30	121	1.001603	6666.804	-4418.038	1	7997.833	-33.53212	-5.201099E-005	-1.199972	8
